Repository: ZHIXINimd/superconductor-cluster-explorer

File: clusters/cluster0.json
[
  {
    "formula": "Y1Ba2Cu3H0.14O7",
    "Tc (K)": 92.5,
    "cluster": 0
  },
  {
    "formula": "Y1Ba2Cu3H0.48O7",
    "Tc (K)": 93.6,
    "cluster": 0
  },
  {
    "formula": "Y1Ba2Cu3H1O7",
    "Tc (K)": 93.2,
    "cluster": 0
  },
  {
    "formula": "Y1Ba2Cu3H0.13O7",
    "Tc (K)": 93.5,
    "cluster": 0
  },
  {
    "formula": "Y1Ba2Cu3H0.19O7",
    "Tc (K)": 93.5,
    "cluster": 0
  },
  {
    "formula": "Y1Ba2Cu3H0.38O7",
    "Tc (K)": 93.8,
    "cluster": 0
  },
  {
    "formula": "Y1Ba2Cu3H0.49O7",
    "Tc (K)": 93.6,
    "cluster": 0
  },
  {
    "formula": "La1.9Sr0.1Cu1H0.1O4",
    "Tc (K)": 28.9,
    "cluster": 0
  },
  {
    "formula": "La1.85Sr0.15Cu1H0.1O4",
    "Tc (K)": 35.4,
    "cluster": 0
  },
  {
    "formula": "La1.8Sr0.2Cu1H0.1O4",
    "Tc (K)": 35.5,
    "cluster": 0
  },
  {
    "formula": "La1.75Sr0.25Cu1H0.1O4",
    "Tc (K)": 26.8,
    "cluster": 0
  },
  {
    "formula": "Y1Ba2Cu3H0.2O6.98",
    "Tc (K)": 94.5,
    "cluster": 0
  },
  {
    "formula": "Y1Ba2Cu3H1.4O6.98",
    "Tc (K)": 92.0,
    "cluster": 0
  },
  {
    "formula": "Y1Ba2Cu3H0.14O6.91",
    "Tc (K)": 90.95,
    "cluster": 0
  },
  {
    "formula": "Y1Ba2Cu3H0.32O6.91",
    "Tc (K)": 91.25,
    "cluster": 0
  },
  {
    "formula": "Y1Ba2Cu3H1.15O6.91",
    "Tc (K)": 76.7,
    "cluster": 0
  },
  {
    "formula": "Y1Ba2Cu3H0.16O6.54",
    "Tc (K)": 47.9,
    "cluster": 0
  },
  {
    "formula": "Y1Ba2Cu3H0.31O6.54",
    "Tc (K)": 47.3,
    "cluster": 0
  },
  {
    "formula": "Y1Ba2Cu3H0.53O6.54",
    "Tc (K)": 43.8,
    "cluster": 0
  },
  {
    "formula": "Y1Ba2Cu3H0.64O6.54",
    "Tc (K)": 42.05,
    "cluster": 0
  },
  {
    "formula": "Y1Ba2Cu3H0.6O6.91",
    "Tc (K)": 86.5,
    "cluster": 0
  },
  {
    "formula": "Y1Ba2Cu3H0.69O6.91",
    "Tc (K)": 85.7,
    "cluster": 0
  },
  {
    "formula": "Y1Ba2Cu3H0.92O6.91",
    "Tc (K)": 80.8,
    "cluster": 0
  },
  {
    "formula": "Y1Ba2Cu3H0.06O6.91",
    "Tc (K)": 92.8,
    "cluster": 0
  },
  {
    "formula": "Y1Ba2Cu3H0.27O6.91",
    "Tc (K)": 91.1,
    "cluster": 0
  },
  {
    "formula": "Y1Ba2Cu3H0.52O6.91",
    "Tc (K)": 91.7,
    "cluster": 0
  },
  {
    "formula": "Y1Ba2Cu3H0.91O6.91",
    "Tc (K)": 91.4,
    "cluster": 0
  },
  {
    "formula": "Gd1Ba2Cu3H0.12O6.89",
    "Tc (K)": 84.0,
    "cluster": 0
  },
  {
    "formula": "Gd1Ba2Cu3H0.43O6.89",
    "Tc (K)": 82.0,
    "cluster": 0
  },
  {
    "formula": "Gd1Ba2Cu3H1.32O6.89",
    "Tc (K)": 78.2,
    "cluster": 0
  },
  {
    "formula": "Y1Ba2Cu2.94Fe0.06H0.4O7",
    "Tc (K)": 47.0,
    "cluster": 0
  },
  {
    "formula": "Y1Ba2Cu2.94Fe0.06H1O7",
    "Tc (K)": 30.0,
    "cluster": 0
  },
  {
    "formula": "H0.2La1.8Sr0.2Cu1O4",
    "Tc (K)": 32.0,
    "cluster": 0
  },
  {
    "formula": "Y1Ba2Cu3H0.1O6.765",
    "Tc (K)": 73.0,
    "cluster": 0
  },
  {
    "formula": "Y1Ba2Cu3H0.24O6.765",
    "Tc (K)": 68.0,
    "cluster": 0
  },
  {
    "formula": "Y1Ba2Cu3H0.1O6.795",
    "Tc (K)": 75.0,
    "cluster": 0
  },
  {
    "formula": "Y1Ba2Cu3H0.2O6.795",
    "Tc (K)": 72.5,
    "cluster": 0
  },
  {
    "formula": "Y1Ba2Cu3H0.08O7",
    "Tc (K)": 88.0,
    "cluster": 0
  },
  {
    "formula": "Y1Ba2Cu3H0.21O7",
    "Tc (K)": 86.0,
    "cluster": 0
  },
  {
    "formula": "Y1Ba2Cu3H0.34O7",
    "Tc (K)": 66.0,
    "cluster": 0
  },
  {
    "formula": "H0.19La1.8Sr0.2Cu0.995Fe0.005O4",
    "Tc (K)": 27.2,
    "cluster": 0
  },
  {
    "formula": "H0.55La1.8Sr0.2Cu0.995Fe0.005O4",
    "Tc (K)": 26.0,
    "cluster": 0
  }
]

File: clusters/cluster1.json
[
  {
    "formula": "H1Pd1",
    "Tc (K)": 51.6,
    "cluster": 1
  },
  {
    "formula": "Sm1Fe1As1H0.3O0.6",
    "Tc (K)": 51.4,
    "cluster": 1
  },
  {
    "formula": "Sm1Fe1As1H0.12O0.77",
    "Tc (K)": 54.2,
    "cluster": 1
  },
  {
    "formula": "La1Fe1As1H0.6O0.6",
    "Tc (K)": 35.0,
    "cluster": 1
  },
  {
    "formula": "Ce1Fe1As1H0.6O0.6",
    "Tc (K)": 45.8,
    "cluster": 1
  },
  {
    "formula": "Pr1Fe1As1H0.6O0.6",
    "Tc (K)": 49.7,
    "cluster": 1
  },
  {
    "formula": "Ce1Fe1As1H0.07O0.93",
    "Tc (K)": 31.3,
    "cluster": 1
  },
  {
    "formula": "Ce1Fe1As1H0.2O0.8",
    "Tc (K)": 45.6,
    "cluster": 1
  },
  {
    "formula": "Ce1Fe1As1H0.3O0.7",
    "Tc (K)": 44.9,
    "cluster": 1
  },
  {
    "formula": "Ce1Fe1As1H0.4O0.6",
    "Tc (K)": 37.3,
    "cluster": 1
  },
  {
    "formula": "La1Fe1As1H0.15",
    "Tc (K)": 27.5,
    "cluster": 1
  },
  {
    "formula": "La1Fe1As1H0.35",
    "Tc (K)": 29.0,
    "cluster": 1
  },
  {
    "formula": "La1Fe1As1H0.55",
    "Tc (K)": 30.5,
    "cluster": 1
  },
  {
    "formula": "La1Fe1As1H0.7",
    "Tc (K)": 32.5,
    "cluster": 1
  },
  {
    "formula": "La1Fe1As1H0.85",
    "Tc (K)": 35.0,
    "cluster": 1
  },
  {
    "formula": "H1W1O3",
    "Tc (K)": 120.0,
    "cluster": 1
  },
  {
    "formula": "Ca0.9La0.1Fe1As1H1",
    "Tc (K)": 28.2,
    "cluster": 1
  },
  {
    "formula": "Ca0.8La0.2Fe1As1H1",
    "Tc (K)": 40.6,
    "cluster": 1
  },
  {
    "formula": "Ca0.7La0.3Fe1As1H1",
    "Tc (K)": 35.7,
    "cluster": 1
  },
  {
    "formula": "La1Fe1As1H0.08O0.92",
    "Tc (K)": 28.7,
    "cluster": 1
  },
  {
    "formula": "La1Fe1As1H0.3O0.7",
    "Tc (K)": 38.0,
    "cluster": 1
  },
  {
    "formula": "La1Fe1As1H0.46O0.54",
    "Tc (K)": 36.2,
    "cluster": 1
  },
  {
    "formula": "La1Fe1As1H0.24O0.76",
    "Tc (K)": 30.1,
    "cluster": 1
  },
  {
    "formula": "Gd1Fe1As1H0.1O0.9",
    "Tc (K)": 55.0,
    "cluster": 1
  },
  {
    "formula": "Gd1Fe1As1H0.3O0.7",
    "Tc (K)": 45.9,
    "cluster": 1
  },
  {
    "formula": "Sm1Fe1As1H0.066O0.934",
    "Tc (K)": 43.3,
    "cluster": 1
  },
  {
    "formula": "Sm1Fe1As1H0.25O0.75",
    "Tc (K)": 54.7,
    "cluster": 1
  },
  {
    "formula": "Sm1Fe1As1H0.4O0.6",
    "Tc (K)": 46.4,
    "cluster": 1
  },
  {
    "formula": "Ce1Fe1As1H0.065O0.935",
    "Tc (K)": 41.1,
    "cluster": 1
  },
  {
    "formula": "Ce1Fe1As1H0.22O0.78",
    "Tc (K)": 48.0,
    "cluster": 1
  },
  {
    "formula": "Ca1Fe0.93Co0.07As1H1",
    "Tc (K)": 23.0,
    "cluster": 1
  },
  {
    "formula": "Ca1Fe0.91Co0.09As1H1",
    "Tc (K)": 22.7,
    "cluster": 1
  },
  {
    "formula": "Ca1Fe0.88Co0.12As1H1",
    "Tc (K)": 23.2,
    "cluster": 1
  },
  {
    "formula": "Li0.8Fe1.2Se1H1O1",
    "Tc (K)": 40.9,
    "cluster": 1
  },
  {
    "formula": "Li0.8Fe1.2Se0.84S0.16H1O1",
    "Tc (K)": 38.6,
    "cluster": 1
  },
  {
    "formula": "Li0.8Fe1.2Se0.78S0.22H1O1",
    "Tc (K)": 35.6,
    "cluster": 1
  },
  {
    "formula": "Li0.8Fe1.2Se0.72S0.28H1O1",
    "Tc (K)": 35.0,
    "cluster": 1
  },
  {
    "formula": "Li0.8Fe1.2Se0.59S0.41H1O1",
    "Tc (K)": 32.0,
    "cluster": 1
  },
  {
    "formula": "Li0.8Fe1.2Se0.47S0.53H1O1",
    "Tc (K)": 24.2,
    "cluster": 1
  },
  {
    "formula": "Ce1Fe1As1H0.21O0.79",
    "Tc (K)": 48.0,
    "cluster": 1
  },
  {
    "formula": "La1Fe1As1H0.36O0.64",
    "Tc (K)": 36.0,
    "cluster": 1
  },
  {
    "formula": "La1Fe1As1H0.44O0.56",
    "Tc (K)": 21.0,
    "cluster": 1
  },
  {
    "formula": "H2S1",
    "Tc (K)": 60.0,
    "cluster": 1
  },
  {
    "formula": "Ca1Fe1As1F0.8H0.2",
    "Tc (K)": 29.0,
    "cluster": 1
  },
  {
    "formula": "Sm1Fe1As1H0.19O0.81",
    "Tc (K)": 55.3,
    "cluster": 1
  },
  {
    "formula": "Sm1Fe1As1H0.34O0.64",
    "Tc (K)": 51.8,
    "cluster": 1
  },
  {
    "formula": "Sm1Fe1As1H0.43O0.57",
    "Tc (K)": 45.0,
    "cluster": 1
  },
  {
    "formula": "Ce1Fe0.93Co0.07As1H1",
    "Tc (K)": 23.0,
    "cluster": 1
  },
  {
    "formula": "Ce1Fe0.91Co0.09As1H1",
    "Tc (K)": 23.0,
    "cluster": 1
  },
  {
    "formula": "Ce1Fe0.88Co0.12As1H1",
    "Tc (K)": 23.0,
    "cluster": 1
  },
  {
    "formula": "Sm1Fe1As1H0.22O0.78",
    "Tc (K)": 50.0,
    "cluster": 1
  },
  {
    "formula": "Sm1Fe1As0.77P0.23H0.11O0.89",
    "Tc (K)": 28.0,
    "cluster": 1
  },
  {
    "formula": "Sm1Fe1As0.77P0.23H0.2O0.8",
    "Tc (K)": 36.0,
    "cluster": 1
  },
  {
    "formula": "Li0.8Fe1.2H1Se1",
    "Tc (K)": 34.0,
    "cluster": 1
  },
  {
    "formula": "La1Fe1As1H0.42O0.58",
    "Tc (K)": 20.3,
    "cluster": 1
  },
  {
    "formula": "La1Fe1As1H0.4O0.6",
    "Tc (K)": 23.9,
    "cluster": 1
  },
  {
    "formula": "Li0.84H1Fe1.14Se1O1",
    "Tc (K)": 42.0,
    "cluster": 1
  },
  {
    "formula": "La1Fe1As1H0.58O0.58",
    "Tc (K)": 32.0,
    "cluster": 1
  },
  {
    "formula": "Li0.8Fe1.2H1Se1O1",
    "Tc (K)": 40.0,
    "cluster": 1
  },
  {
    "formula": "Li1.84H1Fe1.14Se1O1",
    "Tc (K)": 40.5,
    "cluster": 1
  },
  {
    "formula": "La1Fe1As1H0.3O0.3",
    "Tc (K)": 35.0,
    "cluster": 1
  },
  {
    "formula": "La1Fe1As0.9P0.1H0.3O0.3",
    "Tc (K)": 20.0,
    "cluster": 1
  },
  {
    "formula": "Li0.88Fe1.12Se1H1O1",
    "Tc (K)": 40.0,
    "cluster": 1
  },
  {
    "formula": "H3S1",
    "Tc (K)": 147.0,
    "cluster": 1
  }
]

File: clusters/cluster10.json
[
  {
    "formula": "La2Cu1O4.13",
    "Tc (K)": 28.0,
    "cluster": 10
  },
  {
    "formula": "La2Cu1O4",
    "Tc (K)": 21.5,
    "cluster": 10
  },
  {
    "formula": "Tl2Ba2Cu1O5.957",
    "Tc (K)": 38.0,
    "cluster": 10
  },
  {
    "formula": "Tl2Ba2Cu1O5.947",
    "Tc (K)": 50.0,
    "cluster": 10
  },
  {
    "formula": "Tl2Ba2Cu1O5.943",
    "Tc (K)": 56.0,
    "cluster": 10
  },
  {
    "formula": "Tl2Ba2Cu1O5.94",
    "Tc (K)": 58.0,
    "cluster": 10
  },
  {
    "formula": "Tl2Ba2Cu1O5.929",
    "Tc (K)": 70.0,
    "cluster": 10
  },
  {
    "formula": "Tl2Ba2Cu1O5.912",
    "Tc (K)": 82.0,
    "cluster": 10
  },
  {
    "formula": "Tl2Ba2Cu1O5.876",
    "Tc (K)": 87.0,
    "cluster": 10
  },
  {
    "formula": "Tl2Ba2Cu1O5.963",
    "Tc (K)": 53.0,
    "cluster": 10
  },
  {
    "formula": "Tl2Ba2Cu1O6",
    "Tc (K)": 50.0,
    "cluster": 10
  },
  {
    "formula": "Tl2Ba2Cu1O6.1",
    "Tc (K)": 92.4,
    "cluster": 10
  },
  {
    "formula": "Tl2Ba2Cu1O6.12",
    "Tc (K)": 87.8,
    "cluster": 10
  },
  {
    "formula": "Tl2Ba2Cu1O6.16",
    "Tc (K)": 64.9,
    "cluster": 10
  },
  {
    "formula": "Tl2Ba2Cu1O6.19",
    "Tc (K)": 45.3,
    "cluster": 10
  },
  {
    "formula": "La2Cu1O4.32",
    "Tc (K)": 37.5,
    "cluster": 10
  },
  {
    "formula": "La2Cu1FO4",
    "Tc (K)": 40.0,
    "cluster": 10
  },
  {
    "formula": "Tl2Ba2Cu1O6.01",
    "Tc (K)": 81.0,
    "cluster": 10
  },
  {
    "formula": "Tl2Ba2Cu1O6.03",
    "Tc (K)": 62.0,
    "cluster": 10
  },
  {
    "formula": "Tl2Ba2Cu1O6.05",
    "Tc (K)": 47.0,
    "cluster": 10
  },
  {
    "formula": "Tl1Ba2Cu1O5",
    "Tc (K)": 95.0,
    "cluster": 10
  },
  {
    "formula": "Nd2Cu1F0.2O3.8",
    "Tc (K)": 27.0,
    "cluster": 10
  },
  {
    "formula": "Nd2Cu1F0.3O3.7",
    "Tc (K)": 27.0,
    "cluster": 10
  },
  {
    "formula": "Tl0.76Ba1Cu1O4.5",
    "Tc (K)": 86.0,
    "cluster": 10
  },
  {
    "formula": "La2Cu1O4.03",
    "Tc (K)": 32.0,
    "cluster": 10
  },
  {
    "formula": "La2Cu1O4.11",
    "Tc (K)": 45.0,
    "cluster": 10
  },
  {
    "formula": "La2Cu1O4.09",
    "Tc (K)": 32.0,
    "cluster": 10
  },
  {
    "formula": "Tl1.7Ba2Cu1O6",
    "Tc (K)": 24.0,
    "cluster": 10
  },
  {
    "formula": "La2Cu1O4.08",
    "Tc (K)": 32.0,
    "cluster": 10
  },
  {
    "formula": "La2Cu1O4.12",
    "Tc (K)": 43.0,
    "cluster": 10
  },
  {
    "formula": "Pb2Cu0.9La1.1Cu2O6.28",
    "Tc (K)": 33.4,
    "cluster": 10
  },
  {
    "formula": "Pb2Cu0.9La1.1Cu2O6.24",
    "Tc (K)": 31.3,
    "cluster": 10
  },
  {
    "formula": "Nd2Cu1FO4",
    "Tc (K)": 22.0,
    "cluster": 10
  },
  {
    "formula": "La2Cu1O4.005",
    "Tc (K)": 32.0,
    "cluster": 10
  },
  {
    "formula": "La2Cu1O4.035",
    "Tc (K)": 35.0,
    "cluster": 10
  },
  {
    "formula": "La2Cu1O4.021",
    "Tc (K)": 45.0,
    "cluster": 10
  },
  {
    "formula": "Sr2Cu1O3.1",
    "Tc (K)": 70.0,
    "cluster": 10
  },
  {
    "formula": "Nd2Cu1O4",
    "Tc (K)": 27.0,
    "cluster": 10
  },
  {
    "formula": "Nd2Cu1F0.22O3.78",
    "Tc (K)": 24.5,
    "cluster": 10
  },
  {
    "formula": "Nd2Cu1F0.24O3.76",
    "Tc (K)": 27.0,
    "cluster": 10
  },
  {
    "formula": "La2Cu1O4.044",
    "Tc (K)": 34.0,
    "cluster": 10
  },
  {
    "formula": "La2Cu1O4.065",
    "Tc (K)": 34.0,
    "cluster": 10
  },
  {
    "formula": "La2Cu1O4.032",
    "Tc (K)": 30.0,
    "cluster": 10
  },
  {
    "formula": "Tl2Ba2Cu1O6.056",
    "Tc (K)": 40.0,
    "cluster": 10
  },
  {
    "formula": "La2Cu1O4.093",
    "Tc (K)": 45.0,
    "cluster": 10
  },
  {
    "formula": "La2Cu1O4.068",
    "Tc (K)": 36.0,
    "cluster": 10
  },
  {
    "formula": "La2Cu1O4.017",
    "Tc (K)": 34.7,
    "cluster": 10
  },
  {
    "formula": "La2Cu1O4.034",
    "Tc (K)": 30.7,
    "cluster": 10
  },
  {
    "formula": "La2Cu1O4.047",
    "Tc (K)": 29.7,
    "cluster": 10
  },
  {
    "formula": "La2Cu1O4.054",
    "Tc (K)": 29.1,
    "cluster": 10
  },
  {
    "formula": "La2Cu1O4.066",
    "Tc (K)": 38.0,
    "cluster": 10
  },
  {
    "formula": "La2Cu1O4.07",
    "Tc (K)": 40.4,
    "cluster": 10
  },
  {
    "formula": "La2Cu1O4.095",
    "Tc (K)": 37.8,
    "cluster": 10
  },
  {
    "formula": "La2Cu1O4.06",
    "Tc (K)": 45.0,
    "cluster": 10
  },
  {
    "formula": "La2Cu1O4.075",
    "Tc (K)": 45.0,
    "cluster": 10
  },
  {
    "formula": "La2Cu1O4.04",
    "Tc (K)": 32.0,
    "cluster": 10
  },
  {
    "formula": "La2Cu1O4.05",
    "Tc (K)": 32.0,
    "cluster": 10
  },
  {
    "formula": "Tl1.75Ba2Cu1.2O5.98",
    "Tc (K)": 26.0,
    "cluster": 10
  },
  {
    "formula": "Tl1.89Ba2Cu1.11O6.18",
    "Tc (K)": 49.0,
    "cluster": 10
  },
  {
    "formula": "La2Cu1O4.012",
    "Tc (K)": 32.0,
    "cluster": 10
  },
  {
    "formula": "La2Cu1O4.022",
    "Tc (K)": 42.0,
    "cluster": 10
  },
  {
    "formula": "Nd2Cu1F0.4O4",
    "Tc (K)": 23.0,
    "cluster": 10
  },
  {
    "formula": "La1Cu1O4",
    "Tc (K)": 23.0,
    "cluster": 10
  },
  {
    "formula": "Bi2Sr3Cu2O8",
    "Tc (K)": 91.5,
    "cluster": 10
  },
  {
    "formula": "La2Cu1O4.086",
    "Tc (K)": 45.2,
    "cluster": 10
  },
  {
    "formula": "Sr2Cu1O3.4",
    "Tc (K)": 75.0,
    "cluster": 10
  },
  {
    "formula": "Nd1.4Cu1O4",
    "Tc (K)": 27.85,
    "cluster": 10
  },
  {
    "formula": "Nd1.7Cu1O4",
    "Tc (K)": 30.7,
    "cluster": 10
  },
  {
    "formula": "Nd1.8Cu1O4",
    "Tc (K)": 31.3,
    "cluster": 10
  },
  {
    "formula": "Nd2.1Cu1O4",
    "Tc (K)": 30.35,
    "cluster": 10
  },
  {
    "formula": "Ba2Cu1O4",
    "Tc (K)": 53.5,
    "cluster": 10
  },
  {
    "formula": "Cu1Cr1O2",
    "Tc (K)": 132.0,
    "cluster": 10
  }
]

File: clusters/cluster11.json
[
  {
    "formula": "Yb1Fe4Al8",
    "Tc (K)": 50.0,
    "cluster": 11
  },
  {
    "formula": "Ca10Fe8.2Pt4.8As18",
    "Tc (K)": 38.0,
    "cluster": 11
  },
  {
    "formula": "Ca10Pt5.8Fe8.2As18",
    "Tc (K)": 33.65,
    "cluster": 11
  },
  {
    "formula": "Ca10Pt4.054Fe9.7As18",
    "Tc (K)": 26.5,
    "cluster": 11
  },
  {
    "formula": "Ca9.07La0.93Pt3Fe10As18",
    "Tc (K)": 22.2,
    "cluster": 11
  },
  {
    "formula": "Ca8.55La1.45Pt3Fe10As18",
    "Tc (K)": 26.1,
    "cluster": 11
  },
  {
    "formula": "Ca8.18La1.82Pt3Fe10As18",
    "Tc (K)": 22.1,
    "cluster": 11
  },
  {
    "formula": "Ca10Pt4Fe10As18",
    "Tc (K)": 38.0,
    "cluster": 11
  },
  {
    "formula": "Ca10Pt4.1Fe9.9As18",
    "Tc (K)": 32.2,
    "cluster": 11
  },
  {
    "formula": "Ca10Pt4.3Fe9.7As18",
    "Tc (K)": 33.9,
    "cluster": 11
  },
  {
    "formula": "Ca10Pt4.6Fe9.4As18",
    "Tc (K)": 22.5,
    "cluster": 11
  },
  {
    "formula": "Ca8La2Pt3.3Fe9.7As18",
    "Tc (K)": 29.4,
    "cluster": 11
  },
  {
    "formula": "Ca10Pt4.2Fe9.8As18",
    "Tc (K)": 30.0,
    "cluster": 11
  },
  {
    "formula": "Ca9La1Pt3Fe10As18",
    "Tc (K)": 27.9,
    "cluster": 11
  },
  {
    "formula": "Ca8.87La1.13Pt3Fe10As18",
    "Tc (K)": 32.8,
    "cluster": 11
  },
  {
    "formula": "Ca8.85La1.15Pt3Fe10As18",
    "Tc (K)": 35.1,
    "cluster": 11
  },
  {
    "formula": "Ca8.6La1.4Pt3Fe10As18",
    "Tc (K)": 34.5,
    "cluster": 11
  },
  {
    "formula": "Ca8.44La1.56Pt3Fe10As18",
    "Tc (K)": 32.3,
    "cluster": 11
  },
  {
    "formula": "Ca7.62La2.38Pt3Fe10As18",
    "Tc (K)": 26.0,
    "cluster": 11
  },
  {
    "formula": "Ca9.26Ce0.74Pt3Fe10As18",
    "Tc (K)": 22.6,
    "cluster": 11
  },
  {
    "formula": "Ca8.38Ce1.62Pt3Fe10As18",
    "Tc (K)": 30.5,
    "cluster": 11
  },
  {
    "formula": "Ca8.32Ce1.68Pt3Fe10As18",
    "Tc (K)": 30.4,
    "cluster": 11
  },
  {
    "formula": "Ca8.77Pr1.23Pt3Fe10As18",
    "Tc (K)": 26.9,
    "cluster": 11
  },
  {
    "formula": "Ca8.48Pr1.52Pt3Fe10As18",
    "Tc (K)": 31.8,
    "cluster": 11
  },
  {
    "formula": "Ca8.03Pr1.97Pt3Fe10As18",
    "Tc (K)": 25.0,
    "cluster": 11
  },
  {
    "formula": "Ca6.85Pr3.15Pt3Fe10As18",
    "Tc (K)": 20.5,
    "cluster": 11
  },
  {
    "formula": "Ca8.77Nd1.23Pt3Fe10As18",
    "Tc (K)": 28.4,
    "cluster": 11
  },
  {
    "formula": "Ca8.41Nd1.59Pt3Fe10As18",
    "Tc (K)": 28.1,
    "cluster": 11
  },
  {
    "formula": "Ca9.29Sm0.71Pt3Fe10As18",
    "Tc (K)": 26.2,
    "cluster": 11
  },
  {
    "formula": "Ca8.45Sm1.55Pt3Fe10As18",
    "Tc (K)": 28.0,
    "cluster": 11
  },
  {
    "formula": "Ca9.06Gd0.94Pt3Fe10As18",
    "Tc (K)": 25.0,
    "cluster": 11
  },
  {
    "formula": "Ca9.16Tb0.84Pt3Fe10As18",
    "Tc (K)": 23.7,
    "cluster": 11
  },
  {
    "formula": "Ca9.35Dy0.65Pt3Fe10As18",
    "Tc (K)": 20.9,
    "cluster": 11
  },
  {
    "formula": "Ca8.5La1.5Pt3Fe10As18",
    "Tc (K)": 34.0,
    "cluster": 11
  },
  {
    "formula": "Ca8.9La1.1Pt3Fe10As18",
    "Tc (K)": 23.3,
    "cluster": 11
  },
  {
    "formula": "Ca8.2La1.8Pt3Fe10As18",
    "Tc (K)": 21.9,
    "cluster": 11
  },
  {
    "formula": "Ca9.1La0.9Pt3Fe10As18",
    "Tc (K)": 22.2,
    "cluster": 11
  },
  {
    "formula": "Ca3Ir3.64Co0.36Sn13",
    "Tc (K)": 75.0,
    "cluster": 11
  },
  {
    "formula": "Ca10Pt4.5Fe9.5As18",
    "Tc (K)": 32.0,
    "cluster": 11
  }
]

File: clusters/cluster12.json
[
  {
    "formula": "B2Mg1",
    "Tc (K)": 38.0,
    "cluster": 12
  },
  {
    "formula": "Mg1B0.96C0.04",
    "Tc (K)": 35.5,
    "cluster": 12
  },
  {
    "formula": "Mg1B0.9C0.1",
    "Tc (K)": 30.0,
    "cluster": 12
  },
  {
    "formula": "Mg1B0.85C0.15",
    "Tc (K)": 24.0,
    "cluster": 12
  },
  {
    "formula": "Mg1.9Cu0.1B12",
    "Tc (K)": 37.3,
    "cluster": 12
  },
  {
    "formula": "Mg1.8Cu0.2B12",
    "Tc (K)": 36.5,
    "cluster": 12
  },
  {
    "formula": "Mg1B1.95C0.05",
    "Tc (K)": 34.0,
    "cluster": 12
  },
  {
    "formula": "Mg1B1.9C0.1",
    "Tc (K)": 27.5,
    "cluster": 12
  },
  {
    "formula": "Mg0.99Pb0.01B2",
    "Tc (K)": 35.9,
    "cluster": 12
  },
  {
    "formula": "Mg0.98Pb0.02B2",
    "Tc (K)": 35.5,
    "cluster": 12
  },
  {
    "formula": "Mg0.94Pb0.06B2",
    "Tc (K)": 35.0,
    "cluster": 12
  },
  {
    "formula": "Mg0.9Pb0.1B2",
    "Tc (K)": 34.0,
    "cluster": 12
  },
  {
    "formula": "Mg1B1.89C0.11",
    "Tc (K)": 34.7,
    "cluster": 12
  },
  {
    "formula": "Mg1B1.834C0.166",
    "Tc (K)": 32.0,
    "cluster": 12
  },
  {
    "formula": "Mg1B1.8C0.2",
    "Tc (K)": 28.8,
    "cluster": 12
  },
  {
    "formula": "Mg0.98Al0.02B2",
    "Tc (K)": 35.9,
    "cluster": 12
  },
  {
    "formula": "Mg0.92Al0.08B2",
    "Tc (K)": 31.6,
    "cluster": 12
  },
  {
    "formula": "Mg0.82Al0.18B2",
    "Tc (K)": 25.7,
    "cluster": 12
  },
  {
    "formula": "Mg0.79Al0.21B2",
    "Tc (K)": 27.1,
    "cluster": 12
  },
  {
    "formula": "Mg0.997Fe0.003B2",
    "Tc (K)": 37.7,
    "cluster": 12
  },
  {
    "formula": "Mg0.994Fe0.006B2",
    "Tc (K)": 34.2,
    "cluster": 12
  },
  {
    "formula": "Mg0.988Fe0.012B2",
    "Tc (K)": 32.0,
    "cluster": 12
  },
  {
    "formula": "Mg0.97Fe0.03B2",
    "Tc (K)": 30.0,
    "cluster": 12
  },
  {
    "formula": "Mg0.95Al0.025Li0.025B2",
    "Tc (K)": 37.0,
    "cluster": 12
  },
  {
    "formula": "Mg0.9Al0.05Li0.05B2",
    "Tc (K)": 36.4,
    "cluster": 12
  },
  {
    "formula": "Mg0.8Al0.1Li0.1B2",
    "Tc (K)": 32.9,
    "cluster": 12
  },
  {
    "formula": "Mg0.7Al0.15Li0.15B2",
    "Tc (K)": 32.0,
    "cluster": 12
  },
  {
    "formula": "Mg0.65Al0.175Li0.175B2",
    "Tc (K)": 30.7,
    "cluster": 12
  },
  {
    "formula": "Mg0.6Al0.2Li0.2B2",
    "Tc (K)": 26.1,
    "cluster": 12
  },
  {
    "formula": "Mg0.55Al0.225Li0.225B2",
    "Tc (K)": 25.6,
    "cluster": 12
  },
  {
    "formula": "Mg0.99Al0.01B2",
    "Tc (K)": 38.0,
    "cluster": 12
  },
  {
    "formula": "Mg0.95Al0.05B2",
    "Tc (K)": 36.5,
    "cluster": 12
  },
  {
    "formula": "Mg1B1.924C0.076",
    "Tc (K)": 35.4,
    "cluster": 12
  },
  {
    "formula": "Mg1B1.868C0.132",
    "Tc (K)": 33.15,
    "cluster": 12
  },
  {
    "formula": "Mg1B1.81C0.19",
    "Tc (K)": 30.57,
    "cluster": 12
  },
  {
    "formula": "Mg0.983Al0.017B1",
    "Tc (K)": 35.9,
    "cluster": 12
  },
  {
    "formula": "Mg0.927Al0.073B1",
    "Tc (K)": 33.0,
    "cluster": 12
  },
  {
    "formula": "Mg0.95Cu0.05B2",
    "Tc (K)": 37.75,
    "cluster": 12
  },
  {
    "formula": "Mg0.9Al0.1B2",
    "Tc (K)": 37.5,
    "cluster": 12
  },
  {
    "formula": "Mg0.8Al0.2B2",
    "Tc (K)": 33.4,
    "cluster": 12
  },
  {
    "formula": "Mg0.7Al0.3B2",
    "Tc (K)": 26.7,
    "cluster": 12
  },
  {
    "formula": "Mg0.93Al0.07B2",
    "Tc (K)": 35.8,
    "cluster": 12
  },
  {
    "formula": "Mg0.85Al0.15B2",
    "Tc (K)": 31.5,
    "cluster": 12
  },
  {
    "formula": "Mg1B1.85C0.15",
    "Tc (K)": 27.2,
    "cluster": 12
  },
  {
    "formula": "Mg0.978Al0.022B2",
    "Tc (K)": 34.7,
    "cluster": 12
  },
  {
    "formula": "Mg0.956Al0.044B2",
    "Tc (K)": 34.0,
    "cluster": 12
  },
  {
    "formula": "Mg0.915Al0.085B2",
    "Tc (K)": 32.4,
    "cluster": 12
  },
  {
    "formula": "Mg0.815Al0.185B2",
    "Tc (K)": 25.3,
    "cluster": 12
  },
  {
    "formula": "Mg0.815Al0.09B2",
    "Tc (K)": 32.7,
    "cluster": 12
  },
  {
    "formula": "Mg0.815Al0.18B2",
    "Tc (K)": 25.7,
    "cluster": 12
  },
  {
    "formula": "Mg0.815Al0.024B2",
    "Tc (K)": 35.0,
    "cluster": 12
  },
  {
    "formula": "Mg0.815Al0.092B2",
    "Tc (K)": 32.0,
    "cluster": 12
  },
  {
    "formula": "Mg0.99Cr0.01B2",
    "Tc (K)": 36.7,
    "cluster": 12
  },
  {
    "formula": "Mg0.98Cr0.02B2",
    "Tc (K)": 35.3,
    "cluster": 12
  },
  {
    "formula": "Mg0.97Cr0.03B2",
    "Tc (K)": 35.1,
    "cluster": 12
  },
  {
    "formula": "Al0.75Ge0.25Nb0.003",
    "Tc (K)": 20.7,
    "cluster": 12
  },
  {
    "formula": "As3Pd5",
    "Tc (K)": 24.761,
    "cluster": 12
  },
  {
    "formula": "Y1Pd5B3C0.3",
    "Tc (K)": 23.0,
    "cluster": 12
  },
  {
    "formula": "Y1Pd4.2B3C0.3",
    "Tc (K)": 24.0,
    "cluster": 12
  },
  {
    "formula": "Y1Pd3B3C0.3",
    "Tc (K)": 22.0,
    "cluster": 12
  },
  {
    "formula": "Y1Pd4B1C0.2",
    "Tc (K)": 21.0,
    "cluster": 12
  },
  {
    "formula": "Y1Pd2B2C1",
    "Tc (K)": 22.6,
    "cluster": 12
  },
  {
    "formula": "Mg0.9Li0.1B2",
    "Tc (K)": 37.4,
    "cluster": 12
  },
  {
    "formula": "Mg0.7Li0.3B2",
    "Tc (K)": 32.1,
    "cluster": 12
  },
  {
    "formula": "Mg0.7Be0.3B2",
    "Tc (K)": 39.0,
    "cluster": 12
  },
  {
    "formula": "Mg1B1.98C0.02",
    "Tc (K)": 37.2,
    "cluster": 12
  },
  {
    "formula": "Mg1B1.96C0.04",
    "Tc (K)": 36.1,
    "cluster": 12
  },
  {
    "formula": "Mg1B1.94C0.06",
    "Tc (K)": 34.8,
    "cluster": 12
  },
  {
    "formula": "Mg0.97Al0.03B2",
    "Tc (K)": 37.3,
    "cluster": 12
  },
  {
    "formula": "Mg0.94Al0.06B2",
    "Tc (K)": 37.0,
    "cluster": 12
  },
  {
    "formula": "Mg0.86Al0.14B2",
    "Tc (K)": 35.1,
    "cluster": 12
  },
  {
    "formula": "Mg0.75Al0.25B2",
    "Tc (K)": 32.4,
    "cluster": 12
  },
  {
    "formula": "Mg0.99Mn0.01B2",
    "Tc (K)": 36.2,
    "cluster": 12
  },
  {
    "formula": "Mg0.98Mn0.02B2",
    "Tc (K)": 34.5,
    "cluster": 12
  },
  {
    "formula": "Mg0.97Mn0.03B2",
    "Tc (K)": 33.3,
    "cluster": 12
  },
  {
    "formula": "Mg0.96Mn0.04B2",
    "Tc (K)": 32.3,
    "cluster": 12
  },
  {
    "formula": "Mg0.95Mn0.05B2",
    "Tc (K)": 30.0,
    "cluster": 12
  },
  {
    "formula": "Mg0.97Na0.03B2",
    "Tc (K)": 38.0,
    "cluster": 12
  },
  {
    "formula": "Mg0.93Na0.07B2",
    "Tc (K)": 38.0,
    "cluster": 12
  },
  {
    "formula": "Mg0.85Na0.15B2",
    "Tc (K)": 38.0,
    "cluster": 12
  },
  {
    "formula": "Mg0.8Na0.2B2",
    "Tc (K)": 38.0,
    "cluster": 12
  },
  {
    "formula": "Mg0.93Li0.07B2",
    "Tc (K)": 37.8,
    "cluster": 12
  },
  {
    "formula": "Mg0.85Li0.15B2",
    "Tc (K)": 37.5,
    "cluster": 12
  },
  {
    "formula": "Mg0.8Li0.2B2",
    "Tc (K)": 34.0,
    "cluster": 12
  },
  {
    "formula": "Mg0.75Li0.25B2",
    "Tc (K)": 33.7,
    "cluster": 12
  },
  {
    "formula": "Mg0.99Ti0.01B2",
    "Tc (K)": 38.6,
    "cluster": 12
  },
  {
    "formula": "Mg0.95Ti0.05B2",
    "Tc (K)": 38.5,
    "cluster": 12
  },
  {
    "formula": "Mg0.9Ti0.1B2",
    "Tc (K)": 38.3,
    "cluster": 12
  },
  {
    "formula": "Mg0.8Ti0.2B2",
    "Tc (K)": 37.8,
    "cluster": 12
  },
  {
    "formula": "Mg0.6Ti0.4B2",
    "Tc (K)": 37.5,
    "cluster": 12
  },
  {
    "formula": "Mg0.4Ti0.6B2",
    "Tc (K)": 37.6,
    "cluster": 12
  },
  {
    "formula": "Mg0.9Zr0.1B2",
    "Tc (K)": 37.3,
    "cluster": 12
  },
  {
    "formula": "Mg0.8Zr0.2B2",
    "Tc (K)": 37.3,
    "cluster": 12
  },
  {
    "formula": "Mg0.91Al0.09B2",
    "Tc (K)": 34.7,
    "cluster": 12
  },
  {
    "formula": "Mg0.81Al0.19B2",
    "Tc (K)": 30.8,
    "cluster": 12
  },
  {
    "formula": "Mg0.71Al0.29B2",
    "Tc (K)": 24.0,
    "cluster": 12
  },
  {
    "formula": "Mg0.99Co0.01B2",
    "Tc (K)": 35.5,
    "cluster": 12
  },
  {
    "formula": "Mg0.9Co0.1B2",
    "Tc (K)": 34.5,
    "cluster": 12
  },
  {
    "formula": "Mg0.75Co0.25B2",
    "Tc (K)": 34.0,
    "cluster": 12
  },
  {
    "formula": "Mg0.5Co0.5B2",
    "Tc (K)": 31.5,
    "cluster": 12
  },
  {
    "formula": "Mg0.99Sn0.01B2",
    "Tc (K)": 33.5,
    "cluster": 12
  },
  {
    "formula": "Mg0.9Fe0.1B2",
    "Tc (K)": 34.0,
    "cluster": 12
  },
  {
    "formula": "Mg0.75Fe0.25B2",
    "Tc (K)": 32.0,
    "cluster": 12
  },
  {
    "formula": "Mg1B1.8Be0.2",
    "Tc (K)": 36.0,
    "cluster": 12
  },
  {
    "formula": "Mg1B1.7Be0.3",
    "Tc (K)": 32.9,
    "cluster": 12
  },
  {
    "formula": "Mg1B1.6Be0.4",
    "Tc (K)": 20.9,
    "cluster": 12
  },
  {
    "formula": "Mg0.95Zr0.05B2",
    "Tc (K)": 37.7,
    "cluster": 12
  },
  {
    "formula": "Mg1B1.6C0.4",
    "Tc (K)": 22.0,
    "cluster": 12
  },
  {
    "formula": "Mg1B1.96F0.04",
    "Tc (K)": 30.0,
    "cluster": 12
  },
  {
    "formula": "Mg1B1.92F0.08",
    "Tc (K)": 21.0,
    "cluster": 12
  },
  {
    "formula": "Mg0.996Cu0.004B2",
    "Tc (K)": 38.11,
    "cluster": 12
  },
  {
    "formula": "Mg0.989Cu0.011B2",
    "Tc (K)": 38.05,
    "cluster": 12
  },
  {
    "formula": "Mg0.982Cu0.018B2",
    "Tc (K)": 37.8,
    "cluster": 12
  },
  {
    "formula": "Mg0.97Cu0.03B2",
    "Tc (K)": 37.58,
    "cluster": 12
  },
  {
    "formula": "B2Mg0.9",
    "Tc (K)": 38.2,
    "cluster": 12
  },
  {
    "formula": "B2Mg0.8",
    "Tc (K)": 38.0,
    "cluster": 12
  },
  {
    "formula": "B2Mg0.7",
    "Tc (K)": 37.2,
    "cluster": 12
  },
  {
    "formula": "B2Mg0.6",
    "Tc (K)": 36.9,
    "cluster": 12
  },
  {
    "formula": "B2Mg0.5",
    "Tc (K)": 36.0,
    "cluster": 12
  },
  {
    "formula": "Mg0.95Zn0.05B2",
    "Tc (K)": 38.3,
    "cluster": 12
  },
  {
    "formula": "Mg0.9Zn0.1B2",
    "Tc (K)": 38.4,
    "cluster": 12
  },
  {
    "formula": "Mg0.8Zn0.2B2",
    "Tc (K)": 38.4,
    "cluster": 12
  },
  {
    "formula": "Mg0.9Cu0.1B2",
    "Tc (K)": 38.6,
    "cluster": 12
  },
  {
    "formula": "Mg0.8Cu0.2B2",
    "Tc (K)": 38.6,
    "cluster": 12
  },
  {
    "formula": "Mg1B1.7C0.3",
    "Tc (K)": 36.4,
    "cluster": 12
  },
  {
    "formula": "Mg1B1.92C0.08",
    "Tc (K)": 38.3,
    "cluster": 12
  },
  {
    "formula": "Mg1B1.75C0.25",
    "Tc (K)": 30.0,
    "cluster": 12
  },
  {
    "formula": "Mg1B1.5C0.5",
    "Tc (K)": 26.2,
    "cluster": 12
  },
  {
    "formula": "Mg0.98Ir0.02B2",
    "Tc (K)": 33.2,
    "cluster": 12
  },
  {
    "formula": "Mg0.94Ir0.06B2",
    "Tc (K)": 28.1,
    "cluster": 12
  },
  {
    "formula": "Mg0.854Au0.146B2",
    "Tc (K)": 25.6,
    "cluster": 12
  },
  {
    "formula": "Mg0.764Au0.236B2",
    "Tc (K)": 24.5,
    "cluster": 12
  },
  {
    "formula": "Mg0.95Zn0.025Al0.025B2",
    "Tc (K)": 38.5,
    "cluster": 12
  },
  {
    "formula": "Mg0.9Zn0.05Al0.05B2",
    "Tc (K)": 38.5,
    "cluster": 12
  },
  {
    "formula": "Mg0.8Zn0.1Al0.1B2",
    "Tc (K)": 34.0,
    "cluster": 12
  },
  {
    "formula": "Mg0.7Zn0.15Al0.15B2",
    "Tc (K)": 28.6,
    "cluster": 12
  },
  {
    "formula": "Mg0.95Li0.025Al0.025B2",
    "Tc (K)": 38.2,
    "cluster": 12
  },
  {
    "formula": "Mg0.9Li0.05Al0.05B2",
    "Tc (K)": 37.8,
    "cluster": 12
  },
  {
    "formula": "Mg0.8Li0.1Al0.1B2",
    "Tc (K)": 31.0,
    "cluster": 12
  },
  {
    "formula": "Mg0.7Li0.15Al0.15B2",
    "Tc (K)": 25.1,
    "cluster": 12
  },
  {
    "formula": "Mg1B1.9906C0.0094",
    "Tc (K)": 38.5,
    "cluster": 12
  },
  {
    "formula": "Mg1B1.958C0.042",
    "Tc (K)": 37.9,
    "cluster": 12
  },
  {
    "formula": "Mg0.98Sc0.02B2",
    "Tc (K)": 39.0,
    "cluster": 12
  },
  {
    "formula": "Mg0.88Sc0.12B2",
    "Tc (K)": 30.0,
    "cluster": 12
  },
  {
    "formula": "Mg1B1.88C0.12",
    "Tc (K)": 32.9,
    "cluster": 12
  },
  {
    "formula": "Mg1B1.896C0.104",
    "Tc (K)": 35.0,
    "cluster": 12
  },
  {
    "formula": "Mg1B1.874C0.126",
    "Tc (K)": 33.3,
    "cluster": 12
  },
  {
    "formula": "Mg1B1.84C0.16",
    "Tc (K)": 33.0,
    "cluster": 12
  },
  {
    "formula": "Mg1B1.826C0.174",
    "Tc (K)": 30.8,
    "cluster": 12
  },
  {
    "formula": "Mg1B1.792C0.208",
    "Tc (K)": 25.5,
    "cluster": 12
  },
  {
    "formula": "Th1Pd3B3C1",
    "Tc (K)": 21.5,
    "cluster": 12
  },
  {
    "formula": "Mg1B1.87C0.13",
    "Tc (K)": 28.0,
    "cluster": 12
  },
  {
    "formula": "Mg1B1.904C0.096",
    "Tc (K)": 35.5,
    "cluster": 12
  },
  {
    "formula": "B2Mg0.98",
    "Tc (K)": 38.4,
    "cluster": 12
  },
  {
    "formula": "Mg0.95Li0.05B2",
    "Tc (K)": 38.25,
    "cluster": 12
  },
  {
    "formula": "Mg0.92Li0.08B2",
    "Tc (K)": 38.0,
    "cluster": 12
  },
  {
    "formula": "Mg0.89Li0.11B2",
    "Tc (K)": 35.3,
    "cluster": 12
  },
  {
    "formula": "Mg0.94Li0.06B1.96C0.04",
    "Tc (K)": 35.6,
    "cluster": 12
  },
  {
    "formula": "Mg0.91Li0.09B1.84C0.16",
    "Tc (K)": 30.15,
    "cluster": 12
  },
  {
    "formula": "Mg0.9Li0.1B1.82C0.18",
    "Tc (K)": 28.5,
    "cluster": 12
  },
  {
    "formula": "Mg0.89Li0.11B1.88C0.12",
    "Tc (K)": 29.9,
    "cluster": 12
  },
  {
    "formula": "Mg0.98Co0.02B2",
    "Tc (K)": 37.4,
    "cluster": 12
  },
  {
    "formula": "Mg0.97Co0.03B2",
    "Tc (K)": 36.2,
    "cluster": 12
  },
  {
    "formula": "Mg1B2",
    "Tc (K)": 39.0,
    "cluster": 12
  },
  {
    "formula": "Mg1.995Mn0.005B2",
    "Tc (K)": 37.7,
    "cluster": 12
  },
  {
    "formula": "Mg1.99Mn0.01B2",
    "Tc (K)": 37.6,
    "cluster": 12
  },
  {
    "formula": "Mg1.985Mn0.015B2",
    "Tc (K)": 37.4,
    "cluster": 12
  },
  {
    "formula": "Mg1.98Mn0.02B2",
    "Tc (K)": 36.9,
    "cluster": 12
  },
  {
    "formula": "Mg0.99Fe0.01B2",
    "Tc (K)": 38.2,
    "cluster": 12
  },
  {
    "formula": "Mg0.95Fe0.05B2",
    "Tc (K)": 29.5,
    "cluster": 12
  },
  {
    "formula": "B2Mg0.988Sc0.012",
    "Tc (K)": 41.4,
    "cluster": 12
  },
  {
    "formula": "Mg1B1.968C0.032",
    "Tc (K)": 37.0,
    "cluster": 12
  },
  {
    "formula": "Mg1B1.938C0.062",
    "Tc (K)": 37.0,
    "cluster": 12
  }
]

File: clusters/cluster13.json
[
  {
    "formula": "Dy1Ba2Cu3O6.82",
    "Tc (K)": 92.7,
    "cluster": 13
  },
  {
    "formula": "Ho1Ba2Cu3O6.71",
    "Tc (K)": 92.9,
    "cluster": 13
  },
  {
    "formula": "Er1Ba2Cu3O6.82",
    "Tc (K)": 92.4,
    "cluster": 13
  },
  {
    "formula": "Tm1Ba2Cu3O6.65",
    "Tc (K)": 92.5,
    "cluster": 13
  },
  {
    "formula": "Ho1Ba2Cu3O7",
    "Tc (K)": 92.1,
    "cluster": 13
  },
  {
    "formula": "Er1Ba2Cu3O6.15",
    "Tc (K)": 35.0,
    "cluster": 13
  },
  {
    "formula": "Er1Ba2Cu3O6.34",
    "Tc (K)": 20.0,
    "cluster": 13
  },
  {
    "formula": "Er1Ba2Cu3O6.31",
    "Tc (K)": 55.0,
    "cluster": 13
  },
  {
    "formula": "Er1Ba2Cu3O6.67",
    "Tc (K)": 85.0,
    "cluster": 13
  },
  {
    "formula": "Er1Ba2Cu3O6.91",
    "Tc (K)": 92.0,
    "cluster": 13
  },
  {
    "formula": "Er1Ba2Cu3O6.53",
    "Tc (K)": 54.3,
    "cluster": 13
  },
  {
    "formula": "Er1Ba2Cu3O6.64",
    "Tc (K)": 61.3,
    "cluster": 13
  },
  {
    "formula": "Er1Ba2Cu3O6.78",
    "Tc (K)": 78.2,
    "cluster": 13
  },
  {
    "formula": "Er1Ba2Cu3O6.87",
    "Tc (K)": 94.5,
    "cluster": 13
  },
  {
    "formula": "Er1Ba2Cu3O7",
    "Tc (K)": 92.5,
    "cluster": 13
  },
  {
    "formula": "Ho1Ba2Cu4O8",
    "Tc (K)": 78.5,
    "cluster": 13
  },
  {
    "formula": "Dy1Ba2Cu4O8",
    "Tc (K)": 77.2,
    "cluster": 13
  },
  {
    "formula": "Er1Ba2Cu4O8",
    "Tc (K)": 78.3,
    "cluster": 13
  },
  {
    "formula": "Tm1Ba2Cu4O8",
    "Tc (K)": 78.6,
    "cluster": 13
  },
  {
    "formula": "Tm1Ba2Cu3O7",
    "Tc (K)": 92.1,
    "cluster": 13
  },
  {
    "formula": "Lu1Ba2Cu3O7",
    "Tc (K)": 92.4,
    "cluster": 13
  },
  {
    "formula": "Dy1Ba2Cu3O7",
    "Tc (K)": 95.1,
    "cluster": 13
  },
  {
    "formula": "Tm1Ba2Cu3O6.95",
    "Tc (K)": 89.0,
    "cluster": 13
  },
  {
    "formula": "Ho1Ba2Cu3O6.9",
    "Tc (K)": 91.5,
    "cluster": 13
  },
  {
    "formula": "Dy1Ba1.97Cu3.06O7",
    "Tc (K)": 87.1,
    "cluster": 13
  },
  {
    "formula": "Er1Ba2.03Cu3.05O7",
    "Tc (K)": 90.0,
    "cluster": 13
  },
  {
    "formula": "Dy1Ba2Cu3O6.94",
    "Tc (K)": 88.7,
    "cluster": 13
  },
  {
    "formula": "Er1Ba2Cu3O6.935",
    "Tc (K)": 88.0,
    "cluster": 13
  },
  {
    "formula": "Er1Ba2Cu3O6.92",
    "Tc (K)": 90.0,
    "cluster": 13
  },
  {
    "formula": "Er1Ba2Cu3O6.953",
    "Tc (K)": 90.9,
    "cluster": 13
  },
  {
    "formula": "Ho1Ba2Cu3O6.87",
    "Tc (K)": 92.3,
    "cluster": 13
  },
  {
    "formula": "Ho1Ba2Cu3O6.96",
    "Tc (K)": 91.8,
    "cluster": 13
  },
  {
    "formula": "Er1Ba2Cu3O6.94",
    "Tc (K)": 91.5,
    "cluster": 13
  },
  {
    "formula": "Dy1Ba2Cu3O6.9",
    "Tc (K)": 92.3,
    "cluster": 13
  },
  {
    "formula": "Sr2Tm1Cu3O7.65",
    "Tc (K)": 62.0,
    "cluster": 13
  },
  {
    "formula": "Sr2Tm1Cu3O7.2",
    "Tc (K)": 62.0,
    "cluster": 13
  },
  {
    "formula": "Sr2Tm1Cu3O7.28",
    "Tc (K)": 56.0,
    "cluster": 13
  },
  {
    "formula": "Sr2Tm1Cu3O7.48",
    "Tc (K)": 62.0,
    "cluster": 13
  },
  {
    "formula": "Ho1Ba2Cu2.94O6.94",
    "Tc (K)": 77.0,
    "cluster": 13
  },
  {
    "formula": "Ho1Ba2Cu2.94O6.48",
    "Tc (K)": 20.0,
    "cluster": 13
  },
  {
    "formula": "Er1Ba2Cu3O6.85",
    "Tc (K)": 93.0,
    "cluster": 13
  },
  {
    "formula": "Dy1Ba2Cu3O6.75",
    "Tc (K)": 94.0,
    "cluster": 13
  },
  {
    "formula": "Er1Ba2Cu3O6.6",
    "Tc (K)": 75.0,
    "cluster": 13
  },
  {
    "formula": "Dy1Ba2Cu3O6",
    "Tc (K)": 90.0,
    "cluster": 13
  },
  {
    "formula": "Dy1Ba2Cu3O6.84",
    "Tc (K)": 90.0,
    "cluster": 13
  },
  {
    "formula": "Dy1Ba2Cu3O6.68",
    "Tc (K)": 90.0,
    "cluster": 13
  },
  {
    "formula": "Dy1Ba2Cu3O6.79",
    "Tc (K)": 90.0,
    "cluster": 13
  },
  {
    "formula": "Er1Ba2Cu3O6.93",
    "Tc (K)": 91.0,
    "cluster": 13
  },
  {
    "formula": "Tm1Ba2Cu3O6.44",
    "Tc (K)": 28.0,
    "cluster": 13
  },
  {
    "formula": "Tm1Ba2Cu3O6.49",
    "Tc (K)": 50.0,
    "cluster": 13
  },
  {
    "formula": "Dy1Ba2Cu3O6.879",
    "Tc (K)": 86.0,
    "cluster": 13
  },
  {
    "formula": "Tm1Ba2Cu3O6.71",
    "Tc (K)": 78.0,
    "cluster": 13
  },
  {
    "formula": "Tm1Ba2Cu3O6.99",
    "Tc (K)": 89.8,
    "cluster": 13
  },
  {
    "formula": "Tm1Ba2Cu3O6.96",
    "Tc (K)": 89.88,
    "cluster": 13
  },
  {
    "formula": "Tm1Ba2Cu3O6.91",
    "Tc (K)": 90.36,
    "cluster": 13
  },
  {
    "formula": "Tm1Ba2Cu3O6.94",
    "Tc (K)": 89.88,
    "cluster": 13
  },
  {
    "formula": "Tm1Ba2Cu3O6.86",
    "Tc (K)": 87.2,
    "cluster": 13
  },
  {
    "formula": "Tm1Ba2Cu3O6.87",
    "Tc (K)": 83.6,
    "cluster": 13
  },
  {
    "formula": "Tm1Ba2Cu3O6.8",
    "Tc (K)": 79.8,
    "cluster": 13
  },
  {
    "formula": "Tm1Ba2Cu3O6.72",
    "Tc (K)": 64.5,
    "cluster": 13
  }
]
