Repository: ZHIXINimd/superconductor-cluster-explorer

File: clusters/cluster18.json
[
  {
    "formula": "Tl1Ba1.1La0.9Cu1O5",
    "Tc (K)": 39.6,
    "cluster": 18
  },
  {
    "formula": "Tl1Ba1.2La0.8Cu1O5",
    "Tc (K)": 41.1,
    "cluster": 18
  },
  {
    "formula": "Tl1La1Sr1Cu1O5",
    "Tc (K)": 34.0,
    "cluster": 18
  },
  {
    "formula": "Tl0.8La1Sr1Cu1.2O5",
    "Tc (K)": 37.0,
    "cluster": 18
  },
  {
    "formula": "Tl0.6La1Sr1Cu1.4O5",
    "Tc (K)": 33.0,
    "cluster": 18
  },
  {
    "formula": "Tl0.4La1Sr1Cu1.6O5",
    "Tc (K)": 30.0,
    "cluster": 18
  },
  {
    "formula": "Tl0.7La1Sr1Cu1O5",
    "Tc (K)": 38.5,
    "cluster": 18
  },
  {
    "formula": "Tl1Ba1Sr1Cu1O5",
    "Tc (K)": 41.5,
    "cluster": 18
  },
  {
    "formula": "Pb2Sr0.9La1.1Cu2O6.31",
    "Tc (K)": 33.2,
    "cluster": 18
  },
  {
    "formula": "Pb2Sr0.9La1.1Cu2O6.65",
    "Tc (K)": 30.3,
    "cluster": 18
  },
  {
    "formula": "Pb0.6Cu0.4Sr1La1Cu1O5.05",
    "Tc (K)": 37.6,
    "cluster": 18
  },
  {
    "formula": "Pb0.6Cu0.4Sr1La1Cu1O5.06",
    "Tc (K)": 37.8,
    "cluster": 18
  },
  {
    "formula": "Pb0.6Cu0.4Sr1La1Cu1O5.09",
    "Tc (K)": 36.7,
    "cluster": 18
  },
  {
    "formula": "Pb0.6Cu0.4Sr1La1Cu1O5.12",
    "Tc (K)": 35.9,
    "cluster": 18
  },
  {
    "formula": "Pb0.6Cu0.4Sr1La1Cu1O5.15",
    "Tc (K)": 32.0,
    "cluster": 18
  },
  {
    "formula": "Pb0.6Cu0.4Sr1La1Cu1O5.19",
    "Tc (K)": 25.1,
    "cluster": 18
  },
  {
    "formula": "Pb0.6Cu0.4Sr1La1Cu1O5.21",
    "Tc (K)": 25.1,
    "cluster": 18
  },
  {
    "formula": "Pb0.6Cu0.4Sr1.1La0.9Cu1O5.07",
    "Tc (K)": 33.9,
    "cluster": 18
  },
  {
    "formula": "Pb0.6Cu0.4Sr1.1La0.9Cu1O5.12",
    "Tc (K)": 31.0,
    "cluster": 18
  },
  {
    "formula": "Pb0.6Cu0.4Sr1.1La0.9Cu1O5.18",
    "Tc (K)": 28.0,
    "cluster": 18
  },
  {
    "formula": "Pb0.6Cu0.4Sr1.1La0.9Cu1O5.19",
    "Tc (K)": 25.0,
    "cluster": 18
  },
  {
    "formula": "Pb0.6Cu0.4Sr0.8La1.2Cu1O5.06",
    "Tc (K)": 28.7,
    "cluster": 18
  },
  {
    "formula": "Pb0.6Cu0.4Sr0.8La1.2Cu1O5.11",
    "Tc (K)": 34.8,
    "cluster": 18
  },
  {
    "formula": "Pb0.6Cu0.4Sr0.8La1.2Cu1O5.29",
    "Tc (K)": 25.2,
    "cluster": 18
  },
  {
    "formula": "Pb0.6Cu0.4Sr0.8La1.2Cu1O5.28",
    "Tc (K)": 28.1,
    "cluster": 18
  },
  {
    "formula": "Pb0.6Cu0.4Sr0.9La1.1Cu1O5.06",
    "Tc (K)": 37.6,
    "cluster": 18
  },
  {
    "formula": "Pb0.6Cu0.4Sr0.9La1.1Cu1O5.18",
    "Tc (K)": 31.6,
    "cluster": 18
  },
  {
    "formula": "Pb0.6Cu0.4Sr0.9La1.1Cu1O5.24",
    "Tc (K)": 27.8,
    "cluster": 18
  },
  {
    "formula": "Pb0.5Cu0.5Sr1La1Cu1O5.03",
    "Tc (K)": 36.7,
    "cluster": 18
  },
  {
    "formula": "Pb0.5Cu0.5Sr1La1Cu1O5.05",
    "Tc (K)": 36.7,
    "cluster": 18
  },
  {
    "formula": "Pb0.5Cu0.5Sr1La1Cu1O5.1",
    "Tc (K)": 31.9,
    "cluster": 18
  },
  {
    "formula": "Pb0.5Cu0.5Sr1La1Cu1O5.15",
    "Tc (K)": 28.0,
    "cluster": 18
  },
  {
    "formula": "Pb0.5Cu0.5Sr1La1Cu1O5.19",
    "Tc (K)": 24.1,
    "cluster": 18
  },
  {
    "formula": "Pb0.5Cu0.5Sr0.8La1.2Cu1O5.01",
    "Tc (K)": 38.7,
    "cluster": 18
  },
  {
    "formula": "Pb0.5Cu0.5Sr0.8La1.2Cu1O5.1",
    "Tc (K)": 34.9,
    "cluster": 18
  },
  {
    "formula": "Pb0.5Cu0.5Sr0.8La1.2Cu1O5.16",
    "Tc (K)": 28.0,
    "cluster": 18
  },
  {
    "formula": "Pb0.5Cu0.5Sr0.8La1.2Cu1O5.25",
    "Tc (K)": 25.2,
    "cluster": 18
  },
  {
    "formula": "Pb0.5Cu0.5Sr0.9La1.1Cu1O5.02",
    "Tc (K)": 38.5,
    "cluster": 18
  },
  {
    "formula": "Pb0.5Cu0.5Sr0.9La1.1Cu1O5.08",
    "Tc (K)": 37.7,
    "cluster": 18
  },
  {
    "formula": "Pb0.5Cu0.5Sr0.9La1.1Cu1O5.16",
    "Tc (K)": 28.1,
    "cluster": 18
  },
  {
    "formula": "Pb0.5Cu0.5Sr0.9La1.1Cu1O5.22",
    "Tc (K)": 24.9,
    "cluster": 18
  },
  {
    "formula": "Tl1Sr1La1Cu1O5",
    "Tc (K)": 32.0,
    "cluster": 18
  },
  {
    "formula": "Tl1Sr1La1Cu1O5.09",
    "Tc (K)": 30.0,
    "cluster": 18
  },
  {
    "formula": "Tl1Ba1.3La0.7Cu1O5",
    "Tc (K)": 38.8,
    "cluster": 18
  },
  {
    "formula": "Tl1Ba1.4La0.6Cu1O5",
    "Tc (K)": 24.0,
    "cluster": 18
  },
  {
    "formula": "Tl1Ba1.6La0.4Cu1O5",
    "Tc (K)": 34.0,
    "cluster": 18
  },
  {
    "formula": "Tl1Ba1.5La0.5Cu1O5",
    "Tc (K)": 35.0,
    "cluster": 18
  },
  {
    "formula": "Tl1Sr1.2La0.8Cu1O5",
    "Tc (K)": 27.0,
    "cluster": 18
  },
  {
    "formula": "Tl1Sr1La1Cu1O8",
    "Tc (K)": 32.0,
    "cluster": 18
  },
  {
    "formula": "Bi0.5La1.5Sr1Cu2O6.02",
    "Tc (K)": 28.0,
    "cluster": 18
  }
]

File: clusters/cluster19.json
[
  {
    "formula": "Hf1N1Cl1",
    "Tc (K)": 25.5,
    "cluster": 19
  },
  {
    "formula": "Li1Hf1N1Cl1",
    "Tc (K)": 25.3,
    "cluster": 19
  },
  {
    "formula": "Li1Hf0.7Zr0.3N1Cl1",
    "Tc (K)": 22.6,
    "cluster": 19
  },
  {
    "formula": "Li1Hf0.5Zr0.5N1Cl1",
    "Tc (K)": 21.0,
    "cluster": 19
  },
  {
    "formula": "Li1Hf1N1Cl0.75Br0.25",
    "Tc (K)": 23.6,
    "cluster": 19
  },
  {
    "formula": "Li1Hf1N1Cl0.525Br0.475",
    "Tc (K)": 22.7,
    "cluster": 19
  },
  {
    "formula": "Li1Hf1N1Br1",
    "Tc (K)": 24.1,
    "cluster": 19
  },
  {
    "formula": "Li1Hf1N1I1",
    "Tc (K)": 22.2,
    "cluster": 19
  },
  {
    "formula": "Na0.28Hf1N1Cl1",
    "Tc (K)": 23.0,
    "cluster": 19
  },
  {
    "formula": "Li0.5Hf1N1Cl1",
    "Tc (K)": 26.0,
    "cluster": 19
  },
  {
    "formula": "Na0.18Hf1N1Cl1",
    "Tc (K)": 22.0,
    "cluster": 19
  },
  {
    "formula": "La1Fe1As1F0.11O0.89",
    "Tc (K)": 27.5,
    "cluster": 19
  },
  {
    "formula": "La1F0.05Fe1As1O0.95",
    "Tc (K)": 26.0,
    "cluster": 19
  },
  {
    "formula": "La1Fe1As1F0.1O0.9",
    "Tc (K)": 25.8,
    "cluster": 19
  },
  {
    "formula": "Li0.37Hf1N1Cl1",
    "Tc (K)": 20.0,
    "cluster": 19
  },
  {
    "formula": "Sm1Fe1As1F0.14O0.86",
    "Tc (K)": 26.8,
    "cluster": 19
  },
  {
    "formula": "Sm1Fe1As1F0.15O0.85",
    "Tc (K)": 42.3,
    "cluster": 19
  },
  {
    "formula": "Sm1Fe1As1F0.2O0.8",
    "Tc (K)": 52.4,
    "cluster": 19
  },
  {
    "formula": "Gd1Fe1As1F0.2O0.8",
    "Tc (K)": 48.35,
    "cluster": 19
  },
  {
    "formula": "Nd1Fe1As1F0.11O0.89",
    "Tc (K)": 50.1,
    "cluster": 19
  },
  {
    "formula": "Nd1Fe1As1F0.08O0.92",
    "Tc (K)": 35.0,
    "cluster": 19
  },
  {
    "formula": "Nd1Fe1As1F0.12O0.88",
    "Tc (K)": 48.0,
    "cluster": 19
  },
  {
    "formula": "Nd1Fe1As1F0.16O0.84",
    "Tc (K)": 46.0,
    "cluster": 19
  },
  {
    "formula": "Nd1Fe1As1F0.18O0.82",
    "Tc (K)": 50.0,
    "cluster": 19
  },
  {
    "formula": "Ce1Fe1As1F0.16O0.84",
    "Tc (K)": 41.0,
    "cluster": 19
  },
  {
    "formula": "Ce1Fe1As1F0.12O0.88",
    "Tc (K)": 40.0,
    "cluster": 19
  },
  {
    "formula": "Ce1Fe1As1F0.11O0.89",
    "Tc (K)": 47.0,
    "cluster": 19
  },
  {
    "formula": "La1Fe1As1F0.6O0.4",
    "Tc (K)": 40.0,
    "cluster": 19
  },
  {
    "formula": "Gd1Fe1As1F0.17O0.83",
    "Tc (K)": 22.0,
    "cluster": 19
  },
  {
    "formula": "La1Fe1As1F0.05O0.95",
    "Tc (K)": 26.3,
    "cluster": 19
  },
  {
    "formula": "Sm1Fe1As1F0.13O0.87",
    "Tc (K)": 24.7,
    "cluster": 19
  },
  {
    "formula": "Sm1Fe1As1F0.3O0.7",
    "Tc (K)": 43.5,
    "cluster": 19
  },
  {
    "formula": "Nd1Fe1As1F0.06O0.94",
    "Tc (K)": 47.5,
    "cluster": 19
  },
  {
    "formula": "La1Fe1As1F0.075O0.925",
    "Tc (K)": 22.0,
    "cluster": 19
  },
  {
    "formula": "Sm1Fe1As1F0.18O0.82",
    "Tc (K)": 45.0,
    "cluster": 19
  },
  {
    "formula": "La1Fe0.9875Co0.0125As1F0.11O0.89",
    "Tc (K)": 25.0,
    "cluster": 19
  },
  {
    "formula": "Nd1Fe1As1F0.3O0.7",
    "Tc (K)": 46.0,
    "cluster": 19
  },
  {
    "formula": "Nd1Fe1As1F0.2O0.8",
    "Tc (K)": 32.6,
    "cluster": 19
  },
  {
    "formula": "Ce1Fe1As1F0.1O0.9",
    "Tc (K)": 38.2,
    "cluster": 19
  },
  {
    "formula": "Ce1Fe1As1F0.2O0.8",
    "Tc (K)": 40.4,
    "cluster": 19
  },
  {
    "formula": "La0.85Na0.15Fe1As1F0.15O0.85",
    "Tc (K)": 28.0,
    "cluster": 19
  },
  {
    "formula": "La0.8Na0.2Fe1As1F0.2O0.8",
    "Tc (K)": 23.02,
    "cluster": 19
  },
  {
    "formula": "Sm1Fe1As1F0.07O0.93",
    "Tc (K)": 33.0,
    "cluster": 19
  },
  {
    "formula": "La1Fe1As1F0.07O0.93",
    "Tc (K)": 25.2,
    "cluster": 19
  },
  {
    "formula": "Ca1Fe0.9Co0.1As1F1",
    "Tc (K)": 23.0,
    "cluster": 19
  },
  {
    "formula": "Ca1Fe0.85Co0.15As1F1",
    "Tc (K)": 21.2,
    "cluster": 19
  },
  {
    "formula": "La1Fe1As1F0.15O0.85",
    "Tc (K)": 24.3,
    "cluster": 19
  },
  {
    "formula": "La0.7Y0.3Fe1As1F0.15O0.85",
    "Tc (K)": 36.2,
    "cluster": 19
  },
  {
    "formula": "La0.5Y0.5Fe1As1F0.15O0.85",
    "Tc (K)": 40.2,
    "cluster": 19
  },
  {
    "formula": "La0.3Y0.7Fe1As1F0.15O0.85",
    "Tc (K)": 38.0,
    "cluster": 19
  },
  {
    "formula": "Tb1Fe1As1F0.1O0.9",
    "Tc (K)": 50.0,
    "cluster": 19
  },
  {
    "formula": "Nd1Fe1As1F0.175O0.825",
    "Tc (K)": 53.0,
    "cluster": 19
  },
  {
    "formula": "Ce0.62Gd0.38Fe1As1F0.175O0.825",
    "Tc (K)": 44.0,
    "cluster": 19
  },
  {
    "formula": "La0.62Dy0.38Fe1As1F0.175O0.825",
    "Tc (K)": 38.0,
    "cluster": 19
  },
  {
    "formula": "Sm1Fe1As1F0.09O0.91",
    "Tc (K)": 42.0,
    "cluster": 19
  },
  {
    "formula": "Dy1Fe1As1F0.1O0.9",
    "Tc (K)": 45.0,
    "cluster": 19
  },
  {
    "formula": "Ho1Fe1As1F0.1O0.9",
    "Tc (K)": 36.0,
    "cluster": 19
  },
  {
    "formula": "Pr1Fe1As1F0.154O0.846",
    "Tc (K)": 46.4,
    "cluster": 19
  },
  {
    "formula": "Pr1Fe1As1F0.225O0.775",
    "Tc (K)": 50.0,
    "cluster": 19
  },
  {
    "formula": "Sr0.6La0.4Fe1As1F1",
    "Tc (K)": 27.05,
    "cluster": 19
  },
  {
    "formula": "Ca0.4Nd0.6Fe1As1F1",
    "Tc (K)": 54.0,
    "cluster": 19
  },
  {
    "formula": "Ca0.4Pr0.6Fe1As1F1",
    "Tc (K)": 50.0,
    "cluster": 19
  },
  {
    "formula": "Ca1Fe1As1F1",
    "Tc (K)": 29.0,
    "cluster": 19
  },
  {
    "formula": "La1Fe1As1F0.08O0.92",
    "Tc (K)": 30.4,
    "cluster": 19
  },
  {
    "formula": "Sr0.5Sm0.5Fe1As1F1",
    "Tc (K)": 53.5,
    "cluster": 19
  },
  {
    "formula": "La0.8Y0.2Fe1As1F0.1O0.9",
    "Tc (K)": 32.0,
    "cluster": 19
  },
  {
    "formula": "La0.7Y0.3Fe1As1F0.1O0.9",
    "Tc (K)": 34.8,
    "cluster": 19
  },
  {
    "formula": "La0.5Y0.5Fe1As1F0.1O0.9",
    "Tc (K)": 31.4,
    "cluster": 19
  },
  {
    "formula": "Sm1Fe0.95Ru0.05As1F0.15O0.85",
    "Tc (K)": 42.7,
    "cluster": 19
  },
  {
    "formula": "Sm1Fe0.9Ru0.1As1F0.15O0.85",
    "Tc (K)": 21.7,
    "cluster": 19
  },
  {
    "formula": "Sm1Fe1As1F0.05O0.95",
    "Tc (K)": 39.0,
    "cluster": 19
  },
  {
    "formula": "Sm1Fe1As1F0.6O0.6",
    "Tc (K)": 55.0,
    "cluster": 19
  },
  {
    "formula": "Ce1Fe0.95Co0.05As1F0.1O0.9",
    "Tc (K)": 23.5,
    "cluster": 19
  },
  {
    "formula": "Nd1Fe0.98Ru0.02As1F0.11O0.89",
    "Tc (K)": 46.5,
    "cluster": 19
  },
  {
    "formula": "Nd1Fe0.9Ru0.1As1F0.11O0.89",
    "Tc (K)": 40.0,
    "cluster": 19
  },
  {
    "formula": "Nd1Fe0.85Ru0.15As1F0.11O0.89",
    "Tc (K)": 34.0,
    "cluster": 19
  },
  {
    "formula": "La1Fe0.985Ru0.015As1F0.11O0.89",
    "Tc (K)": 27.5,
    "cluster": 19
  },
  {
    "formula": "La1Fe0.97Ru0.03As1F0.11O0.89",
    "Tc (K)": 25.6,
    "cluster": 19
  },
  {
    "formula": "La1Fe0.9Ru0.1As1F0.11O0.89",
    "Tc (K)": 23.6,
    "cluster": 19
  },
  {
    "formula": "La1Fe0.85Ru0.15As1F0.11O0.89",
    "Tc (K)": 23.6,
    "cluster": 19
  },
  {
    "formula": "La1Fe1As1F0.13O0.87",
    "Tc (K)": 25.4,
    "cluster": 19
  },
  {
    "formula": "Nd1Fe0.98Mn0.02As1F0.11O0.89",
    "Tc (K)": 27.1,
    "cluster": 19
  },
  {
    "formula": "Nd1Fe0.99Mn0.01As1F0.11O0.89",
    "Tc (K)": 38.0,
    "cluster": 19
  },
  {
    "formula": "Nd1Fe0.98Co0.02As1F0.11O0.89",
    "Tc (K)": 40.1,
    "cluster": 19
  },
  {
    "formula": "Nd1Fe0.95Co0.05As1F0.11O0.89",
    "Tc (K)": 30.1,
    "cluster": 19
  },
  {
    "formula": "Ce1Fe1As0.85P0.15F0.05O0.95",
    "Tc (K)": 21.8,
    "cluster": 19
  },
  {
    "formula": "Ce1Fe1As0.8P0.2F0.05O0.95",
    "Tc (K)": 20.6,
    "cluster": 19
  },
  {
    "formula": "La1Fe1As0.95Sb0.05F0.2O0.8",
    "Tc (K)": 30.1,
    "cluster": 19
  },
  {
    "formula": "La1Fe1As0.9Sb0.1F0.2O0.8",
    "Tc (K)": 28.6,
    "cluster": 19
  },
  {
    "formula": "Nd0.8Ba0.2Fe1As1F0.4O0.6",
    "Tc (K)": 50.03,
    "cluster": 19
  },
  {
    "formula": "Ce1Fe1As1F0.3O0.7",
    "Tc (K)": 46.0,
    "cluster": 19
  },
  {
    "formula": "Ca1Fe0.92Rh0.08As1F1",
    "Tc (K)": 22.2,
    "cluster": 19
  },
  {
    "formula": "La1Fe0.98Zn0.02As1F0.1O0.9",
    "Tc (K)": 25.5,
    "cluster": 19
  },
  {
    "formula": "La1Fe0.95Zn0.05As1F0.1O0.9",
    "Tc (K)": 25.4,
    "cluster": 19
  },
  {
    "formula": "Sm1Fe0.95Zn0.05As1F0.2O0.8",
    "Tc (K)": 23.3,
    "cluster": 19
  },
  {
    "formula": "Hf1N1Cl0.7",
    "Tc (K)": 24.0,
    "cluster": 19
  },
  {
    "formula": "La1Fe0.98Ru0.02As1F0.11O0.89",
    "Tc (K)": 27.4,
    "cluster": 19
  },
  {
    "formula": "Nd1Fe0.8Ru0.2As1F0.11O0.89",
    "Tc (K)": 22.1,
    "cluster": 19
  },
  {
    "formula": "Nd1Fe0.7Ru0.3As1F0.11O0.89",
    "Tc (K)": 21.3,
    "cluster": 19
  },
  {
    "formula": "Sm1Fe1As1F0.075O0.925",
    "Tc (K)": 33.0,
    "cluster": 19
  },
  {
    "formula": "Pr1Fe1As1F0.11O0.89",
    "Tc (K)": 45.0,
    "cluster": 19
  },
  {
    "formula": "La1Fe0.8Zn0.2As1F0.15O0.85",
    "Tc (K)": 25.5,
    "cluster": 19
  },
  {
    "formula": "La1Fe0.4Zn0.6As1F0.15O0.85",
    "Tc (K)": 24.6,
    "cluster": 19
  },
  {
    "formula": "La1Fe0.2Zn0.8As1F0.15O0.85",
    "Tc (K)": 23.9,
    "cluster": 19
  },
  {
    "formula": "Sm1Fe0.99Mn0.01As1F0.12O0.88",
    "Tc (K)": 37.2,
    "cluster": 19
  },
  {
    "formula": "Sm1Fe0.97Mn0.03As1F0.12O0.88",
    "Tc (K)": 31.3,
    "cluster": 19
  },
  {
    "formula": "Sm1Fe0.99Ni0.01As1F0.12O0.88",
    "Tc (K)": 45.7,
    "cluster": 19
  },
  {
    "formula": "Sm1Fe0.97Ni0.03As1F0.12O0.88",
    "Tc (K)": 34.5,
    "cluster": 19
  },
  {
    "formula": "Pr1Fe1As1F0.1O0.9",
    "Tc (K)": 43.0,
    "cluster": 19
  },
  {
    "formula": "Nd1Fe1As1F0.1O0.9",
    "Tc (K)": 48.0,
    "cluster": 19
  },
  {
    "formula": "Sm4Fe2As2Te0.72F1.2O2.8",
    "Tc (K)": 40.0,
    "cluster": 19
  },
  {
    "formula": "Gd4Fe2As2Te0.92F0.8O3.2",
    "Tc (K)": 45.0,
    "cluster": 19
  },
  {
    "formula": "Sm1Fe1As1F0.25O0.7",
    "Tc (K)": 49.6,
    "cluster": 19
  },
  {
    "formula": "Sm1Fe1As0.95P0.05F0.12O0.88",
    "Tc (K)": 46.8,
    "cluster": 19
  },
  {
    "formula": "Sm1Fe1As0.9P0.1F0.12O0.88",
    "Tc (K)": 36.35,
    "cluster": 19
  },
  {
    "formula": "Sr0.8La0.2Fe1As1F1",
    "Tc (K)": 24.4,
    "cluster": 19
  },
  {
    "formula": "La1Fe1As1F0.08O0.9",
    "Tc (K)": 25.9,
    "cluster": 19
  },
  {
    "formula": "La1Fe1As1F0.28O0.68",
    "Tc (K)": 33.5,
    "cluster": 19
  },
  {
    "formula": "Sm1Fe1As1F0.06O0.94",
    "Tc (K)": 36.4,
    "cluster": 19
  },
  {
    "formula": "Ba0.33Hf1N1Cl1",
    "Tc (K)": 20.2,
    "cluster": 19
  },
  {
    "formula": "Sr0.33Hf1N1Cl1",
    "Tc (K)": 20.3,
    "cluster": 19
  },
  {
    "formula": "Ce1Fe1As1F0.08O0.92",
    "Tc (K)": 27.6,
    "cluster": 19
  },
  {
    "formula": "Mg0.3Hf1N1Cl1",
    "Tc (K)": 25.0,
    "cluster": 19
  },
  {
    "formula": "La1Fe1As0.6P0.4F0.1O0.9",
    "Tc (K)": 27.0,
    "cluster": 19
  },
  {
    "formula": "La1Fe1As0.4P0.6F0.05O0.95",
    "Tc (K)": 24.0,
    "cluster": 19
  },
  {
    "formula": "La1Fe1As0.5P0.5F0.05O0.95",
    "Tc (K)": 21.2,
    "cluster": 19
  },
  {
    "formula": "La1Fe1As0.75P0.25F0.05O0.95",
    "Tc (K)": 22.38,
    "cluster": 19
  },
  {
    "formula": "La1Fe1As0.8P0.2F0.05O0.95",
    "Tc (K)": 25.61,
    "cluster": 19
  },
  {
    "formula": "La1Fe1As0.9P0.1F0.05O0.95",
    "Tc (K)": 23.6,
    "cluster": 19
  },
  {
    "formula": "La1Fe1As0.4P0.6F0.1O0.9",
    "Tc (K)": 21.14,
    "cluster": 19
  },
  {
    "formula": "La1Fe0.9997Mn0.00025As1F0.11O0.89",
    "Tc (K)": 22.8,
    "cluster": 19
  },
  {
    "formula": "La0.8Y0.2Fe1As1F0.11O0.89",
    "Tc (K)": 30.3,
    "cluster": 19
  },
  {
    "formula": "La0.8Y0.2Fe0.997Mn0.003As1F0.11O0.89",
    "Tc (K)": 29.3,
    "cluster": 19
  },
  {
    "formula": "La0.8Y0.2Fe0.995Mn0.005As1F0.11O0.89",
    "Tc (K)": 25.7,
    "cluster": 19
  },
  {
    "formula": "La0.8Y0.2Fe0.99Mn0.01As1F0.11O0.89",
    "Tc (K)": 25.3,
    "cluster": 19
  },
  {
    "formula": "Sm1Fe0.965Mn0.035As1F0.11O0.89",
    "Tc (K)": 31.3,
    "cluster": 19
  },
  {
    "formula": "La1Fe1As0.8P0.2F0.1O0.9",
    "Tc (K)": 26.0,
    "cluster": 19
  },
  {
    "formula": "Pr1Fe1As0.6P0.4F0.1O0.9",
    "Tc (K)": 23.4,
    "cluster": 19
  },
  {
    "formula": "Pr1Fe1As0.8P0.2F0.1O0.9",
    "Tc (K)": 29.2,
    "cluster": 19
  },
  {
    "formula": "Pr1Fe1As0.9P0.1F0.1O0.9",
    "Tc (K)": 35.2,
    "cluster": 19
  },
  {
    "formula": "Nd1Fe1As0.4P0.6F0.1O0.9",
    "Tc (K)": 22.6,
    "cluster": 19
  },
  {
    "formula": "Nd1Fe1As0.5P0.5F0.1O0.9",
    "Tc (K)": 25.2,
    "cluster": 19
  },
  {
    "formula": "Nd1Fe1As0.6P0.4F0.1O0.9",
    "Tc (K)": 28.0,
    "cluster": 19
  },
  {
    "formula": "Nd1Fe1As0.7P0.3F0.1O0.9",
    "Tc (K)": 29.5,
    "cluster": 19
  },
  {
    "formula": "Nd1Fe1As0.8P0.2F0.1O0.9",
    "Tc (K)": 34.1,
    "cluster": 19
  },
  {
    "formula": "La1Fe1P0.6As0.4F0.1O0.9",
    "Tc (K)": 20.86,
    "cluster": 19
  },
  {
    "formula": "La1Fe1P0.6As0.6F0.1O0.9",
    "Tc (K)": 26.9,
    "cluster": 19
  },
  {
    "formula": "La1Fe1P0.6As0.8F0.1O0.9",
    "Tc (K)": 25.3,
    "cluster": 19
  },
  {
    "formula": "La1Fe0.99975Mn0.00025As1F0.11O0.89",
    "Tc (K)": 25.0,
    "cluster": 19
  },
  {
    "formula": "La0.8Y0.2Fe0.992Mn0.008As1F0.11O0.89",
    "Tc (K)": 22.7,
    "cluster": 19
  },
  {
    "formula": "La0.9Y0.1Fe0.995Mn0.005As1F0.11O0.89",
    "Tc (K)": 24.1,
    "cluster": 19
  },
  {
    "formula": "La0.77Y0.23Fe0.995Mn0.005As1F0.11O0.89",
    "Tc (K)": 27.9,
    "cluster": 19
  },
  {
    "formula": "K1Ca2Fe4As4F2",
    "Tc (K)": 32.8,
    "cluster": 19
  },
  {
    "formula": "La0.85Y0.15Fe0.995Mn0.005As1F0.11O0.89",
    "Tc (K)": 26.0,
    "cluster": 19
  },
  {
    "formula": "La0.8Y0.2Fe0.999Mn0.001As1F0.11O0.89",
    "Tc (K)": 31.8,
    "cluster": 19
  },
  {
    "formula": "La0.8Y0.2Fe0.998Mn0.002As1F0.11O0.89",
    "Tc (K)": 31.2,
    "cluster": 19
  },
  {
    "formula": "La0.8Y0.2Fe0.985Mn0.015As1F0.11O0.89",
    "Tc (K)": 20.2,
    "cluster": 19
  },
  {
    "formula": "Cs1Ca2Fe4As4F2",
    "Tc (K)": 28.31,
    "cluster": 19
  },
  {
    "formula": "La1Fe1As0.6P0.4F0.14O0.86",
    "Tc (K)": 26.1,
    "cluster": 19
  },
  {
    "formula": "La1Fe1As0.5P0.5F0.14O0.86",
    "Tc (K)": 26.1,
    "cluster": 19
  },
  {
    "formula": "La1Fe1As0.4P0.6F0.14O0.86",
    "Tc (K)": 21.1,
    "cluster": 19
  },
  {
    "formula": "Rb1Ca2Fe4As4F2",
    "Tc (K)": 30.5,
    "cluster": 19
  }
]

File: clusters/cluster2.json
[
  {
    "formula": "Y0.9Pr0.1Ba2Cu3O6.91",
    "Tc (K)": 81.0,
    "cluster": 2
  },
  {
    "formula": "Y0.8Pr0.2Ba2Cu3O6.91",
    "Tc (K)": 62.7,
    "cluster": 2
  },
  {
    "formula": "Y0.7Pr0.3Ba2Cu3O6.88",
    "Tc (K)": 47.5,
    "cluster": 2
  },
  {
    "formula": "Y0.65Pr0.35Ba2Cu3O7.01",
    "Tc (K)": 44.5,
    "cluster": 2
  },
  {
    "formula": "Y0.6Pr0.4Ba2Cu3O6.9",
    "Tc (K)": 32.0,
    "cluster": 2
  },
  {
    "formula": "Y0.55Pr0.45Ba2Cu3O7.01",
    "Tc (K)": 29.2,
    "cluster": 2
  },
  {
    "formula": "Y0.95Pr0.05Ba2Cu3O6.97",
    "Tc (K)": 91.5,
    "cluster": 2
  },
  {
    "formula": "Y0.6Pr0.4Ba2Cu3O6.97",
    "Tc (K)": 40.0,
    "cluster": 2
  },
  {
    "formula": "Y0.95Pr0.05Ba2Cu3O6.95",
    "Tc (K)": 91.5,
    "cluster": 2
  },
  {
    "formula": "Y0.9Pr0.1Ba2Cu3O6.95",
    "Tc (K)": 88.1,
    "cluster": 2
  },
  {
    "formula": "Y0.85Pr0.15Ba2Cu3O6.95",
    "Tc (K)": 81.6,
    "cluster": 2
  },
  {
    "formula": "Y0.8Pr0.2Ba2Cu3O6.95",
    "Tc (K)": 74.6,
    "cluster": 2
  },
  {
    "formula": "Y0.9Pr0.1Ba2Cu3O6.85",
    "Tc (K)": 89.0,
    "cluster": 2
  },
  {
    "formula": "Y0.8Pr0.2Ba2Cu3O6.82",
    "Tc (K)": 71.6,
    "cluster": 2
  },
  {
    "formula": "Y0.6Pr0.4Ba2Cu3O6.76",
    "Tc (K)": 44.3,
    "cluster": 2
  },
  {
    "formula": "Y0.8Pr0.2Ba2Cu3O7",
    "Tc (K)": 67.0,
    "cluster": 2
  },
  {
    "formula": "Y0.6Pr0.4Ba2Cu3O7",
    "Tc (K)": 35.0,
    "cluster": 2
  },
  {
    "formula": "Y0.7Pr0.3Ba2Cu3O6.95",
    "Tc (K)": 62.5,
    "cluster": 2
  },
  {
    "formula": "Y0.6Pr0.4Ba2Cu3O6.95",
    "Tc (K)": 45.3,
    "cluster": 2
  },
  {
    "formula": "Y0.5Pr0.5Ba2Cu3O6.68",
    "Tc (K)": 27.1,
    "cluster": 2
  },
  {
    "formula": "Y0.9Pr0.1Ba2Cu3O7",
    "Tc (K)": 84.1,
    "cluster": 2
  },
  {
    "formula": "Y0.7Pr0.3Ba2Cu3O7",
    "Tc (K)": 59.2,
    "cluster": 2
  },
  {
    "formula": "Y0.5Pr0.5Ba2Cu3O7",
    "Tc (K)": 28.5,
    "cluster": 2
  },
  {
    "formula": "Y0.87Pr0.13Ba2Cu3O7",
    "Tc (K)": 78.35,
    "cluster": 2
  },
  {
    "formula": "Y0.57Pr0.43Ba2Cu3O7",
    "Tc (K)": 22.0,
    "cluster": 2
  },
  {
    "formula": "Y0.9Pr0.1Ba2Cu4O8",
    "Tc (K)": 75.0,
    "cluster": 2
  },
  {
    "formula": "Y0.8Pr0.2Ba2Cu4O8",
    "Tc (K)": 68.0,
    "cluster": 2
  },
  {
    "formula": "Y0.7Pr0.3Ba2Cu4O8",
    "Tc (K)": 61.0,
    "cluster": 2
  },
  {
    "formula": "Y0.6Pr0.4Ba2Cu4O8",
    "Tc (K)": 58.0,
    "cluster": 2
  },
  {
    "formula": "Y0.5Pr0.5Ba2Cu4O8",
    "Tc (K)": 49.0,
    "cluster": 2
  },
  {
    "formula": "Y0.4Pr0.6Ba2Cu4O8",
    "Tc (K)": 39.0,
    "cluster": 2
  },
  {
    "formula": "Y0.3Pr0.7Ba2Cu4O8",
    "Tc (K)": 23.0,
    "cluster": 2
  },
  {
    "formula": "Y0.95Pr0.05Ba2Cu4O8",
    "Tc (K)": 77.0,
    "cluster": 2
  },
  {
    "formula": "Y0.85Pr0.15Ba2Cu4O8",
    "Tc (K)": 72.3,
    "cluster": 2
  },
  {
    "formula": "Y0.95Pr0.05Ba2Cu3O6.85",
    "Tc (K)": 85.5,
    "cluster": 2
  },
  {
    "formula": "Y0.9Pr0.1Ba2Cu3O6.82",
    "Tc (K)": 82.0,
    "cluster": 2
  },
  {
    "formula": "Y0.85Pr0.15Ba2Cu3O6.84",
    "Tc (K)": 75.0,
    "cluster": 2
  },
  {
    "formula": "Y0.8Pr0.2Ba2Cu3O6.81",
    "Tc (K)": 68.0,
    "cluster": 2
  },
  {
    "formula": "Y0.95Pr0.05Ba2Cu3O6.96",
    "Tc (K)": 91.5,
    "cluster": 2
  },
  {
    "formula": "Y0.9Pr0.1Ba2Cu3O6.97",
    "Tc (K)": 88.1,
    "cluster": 2
  },
  {
    "formula": "Y0.85Pr0.15Ba2Cu3O6.97",
    "Tc (K)": 81.8,
    "cluster": 2
  },
  {
    "formula": "Y0.8Pr0.2Ba2Cu3O6.96",
    "Tc (K)": 74.7,
    "cluster": 2
  },
  {
    "formula": "Y0.7Pr0.3Ba2Cu3O6.97",
    "Tc (K)": 59.3,
    "cluster": 2
  },
  {
    "formula": "Y0.6Pr0.4Ba2Cu3O6.98",
    "Tc (K)": 45.4,
    "cluster": 2
  },
  {
    "formula": "Y0.5Pr0.5Ba2Cu3O6.95",
    "Tc (K)": 28.2,
    "cluster": 2
  },
  {
    "formula": "Y0.9Pr0.1Ba2Cu3O6.98",
    "Tc (K)": 85.9,
    "cluster": 2
  },
  {
    "formula": "Y0.85Pr0.15Ba2Cu3O6.98",
    "Tc (K)": 79.2,
    "cluster": 2
  },
  {
    "formula": "Y0.8Pr0.2Ba2Cu3O6.98",
    "Tc (K)": 72.6,
    "cluster": 2
  },
  {
    "formula": "Y0.7Pr0.3Ba2Cu3O6.98",
    "Tc (K)": 57.4,
    "cluster": 2
  },
  {
    "formula": "Y0.55Pr0.45Ba2Cu3O6.98",
    "Tc (K)": 33.6,
    "cluster": 2
  },
  {
    "formula": "Y0.5Pr0.5Ba2Cu3O6.98",
    "Tc (K)": 21.9,
    "cluster": 2
  },
  {
    "formula": "Y0.9Pr0.1Ba2Cu3O6.8",
    "Tc (K)": 65.6,
    "cluster": 2
  },
  {
    "formula": "Y0.85Pr0.15Ba2Cu3O6.8",
    "Tc (K)": 59.0,
    "cluster": 2
  },
  {
    "formula": "Y0.8Pr0.2Ba2Cu3O6.8",
    "Tc (K)": 56.1,
    "cluster": 2
  },
  {
    "formula": "Y0.6Pr0.4Ba2Cu3O6.8",
    "Tc (K)": 33.9,
    "cluster": 2
  },
  {
    "formula": "Y0.55Pr0.45Ba2Cu3O6.8",
    "Tc (K)": 23.5,
    "cluster": 2
  },
  {
    "formula": "Y0.9Pr0.1Ba2Cu3O6.65",
    "Tc (K)": 56.1,
    "cluster": 2
  },
  {
    "formula": "Y0.85Pr0.15Ba2Cu3O6.65",
    "Tc (K)": 52.9,
    "cluster": 2
  },
  {
    "formula": "Y0.8Pr0.2Ba2Cu3O6.65",
    "Tc (K)": 51.7,
    "cluster": 2
  },
  {
    "formula": "Y0.7Pr0.3Ba2Cu3O6.65",
    "Tc (K)": 46.0,
    "cluster": 2
  },
  {
    "formula": "Y0.6Pr0.4Ba2Cu3O6.65",
    "Tc (K)": 38.0,
    "cluster": 2
  },
  {
    "formula": "Y0.55Pr0.45Ba2Cu3O6.65",
    "Tc (K)": 30.7,
    "cluster": 2
  },
  {
    "formula": "Y0.9Pr0.1Ba2Cu3O6.5",
    "Tc (K)": 38.7,
    "cluster": 2
  },
  {
    "formula": "Y0.85Pr0.15Ba2Cu3O6.5",
    "Tc (K)": 35.8,
    "cluster": 2
  },
  {
    "formula": "Y0.8Pr0.2Ba2Cu3O6.5",
    "Tc (K)": 33.9,
    "cluster": 2
  },
  {
    "formula": "Y0.7Pr0.3Ba2Cu3O6.5",
    "Tc (K)": 27.2,
    "cluster": 2
  },
  {
    "formula": "Y0.8Pr0.2Ba2Cu3O7.1",
    "Tc (K)": 57.6,
    "cluster": 2
  },
  {
    "formula": "Y0.8Pr0.2Ba2Cu3O7.2",
    "Tc (K)": 63.3,
    "cluster": 2
  },
  {
    "formula": "Y0.8Pr0.2Ba2Cu3O7.3",
    "Tc (K)": 62.6,
    "cluster": 2
  },
  {
    "formula": "Y0.8Pr0.2Ba2Cu3O7.4",
    "Tc (K)": 59.8,
    "cluster": 2
  },
  {
    "formula": "Y0.8Pr0.2Ba2Cu3O7.5",
    "Tc (K)": 62.9,
    "cluster": 2
  },
  {
    "formula": "Y0.8Pr0.2Ba2Cu3O7.55",
    "Tc (K)": 68.3,
    "cluster": 2
  },
  {
    "formula": "Y0.8Pr0.2Ba2Cu3O7.6",
    "Tc (K)": 66.5,
    "cluster": 2
  },
  {
    "formula": "Y0.8Pr0.2Ba2Cu3O7.65",
    "Tc (K)": 66.5,
    "cluster": 2
  },
  {
    "formula": "Y0.8Pr0.2Ba2Cu3O7.67",
    "Tc (K)": 67.5,
    "cluster": 2
  },
  {
    "formula": "Y0.8Pr0.2Ba2Cu3O7.79",
    "Tc (K)": 65.4,
    "cluster": 2
  },
  {
    "formula": "Y0.8Pr0.2Ba2Cu3O8.04",
    "Tc (K)": 64.4,
    "cluster": 2
  },
  {
    "formula": "Y0.8Pr0.2Ba2Cu3O8.06",
    "Tc (K)": 65.8,
    "cluster": 2
  },
  {
    "formula": "Y0.9Pr0.1Ba2Cu3O6.96",
    "Tc (K)": 83.0,
    "cluster": 2
  },
  {
    "formula": "Y0.7Pr0.3Ba2Cu3O6.96",
    "Tc (K)": 57.0,
    "cluster": 2
  },
  {
    "formula": "Y0.6Pr0.4Ba2Cu3O6.96",
    "Tc (K)": 32.0,
    "cluster": 2
  },
  {
    "formula": "Y0.6Pr0.4Ba2Cu3O6.85",
    "Tc (K)": 27.8,
    "cluster": 2
  },
  {
    "formula": "Y0.6Pr0.4Ba2Cu3O6.61",
    "Tc (K)": 26.0,
    "cluster": 2
  },
  {
    "formula": "Y0.6Pr0.4Ba2Cu3O6.66",
    "Tc (K)": 25.4,
    "cluster": 2
  },
  {
    "formula": "La0.9Pr0.1Ba2Cu3O7",
    "Tc (K)": 68.3,
    "cluster": 2
  },
  {
    "formula": "La0.8Pr0.2Ba2Cu3O7",
    "Tc (K)": 59.8,
    "cluster": 2
  },
  {
    "formula": "La0.7Pr0.3Ba2Cu3O7",
    "Tc (K)": 57.1,
    "cluster": 2
  },
  {
    "formula": "La0.6Pr0.4Ba2Cu3O7",
    "Tc (K)": 54.8,
    "cluster": 2
  },
  {
    "formula": "La0.5Pr0.5Ba2Cu3O7",
    "Tc (K)": 51.7,
    "cluster": 2
  },
  {
    "formula": "Y0.65Pr0.35Ba2Cu3O6.95",
    "Tc (K)": 33.0,
    "cluster": 2
  },
  {
    "formula": "Y0.8Pr0.2Ba2Cu3O6.85",
    "Tc (K)": 45.2,
    "cluster": 2
  },
  {
    "formula": "Y0.7Pr0.3Ba2Cu3O6.85",
    "Tc (K)": 27.4,
    "cluster": 2
  },
  {
    "formula": "Y0.9Pr0.1Ba2Cu3O6.75",
    "Tc (K)": 52.2,
    "cluster": 2
  },
  {
    "formula": "Y0.8Pr0.2Ba2Cu3O6.75",
    "Tc (K)": 41.5,
    "cluster": 2
  },
  {
    "formula": "Y0.7Pr0.3Ba2Cu3O6.75",
    "Tc (K)": 25.2,
    "cluster": 2
  },
  {
    "formula": "Y0.9Pr0.1Ba2Cu3O6.6",
    "Tc (K)": 44.1,
    "cluster": 2
  },
  {
    "formula": "Y0.8Pr0.2Ba2Cu3O6.6",
    "Tc (K)": 37.0,
    "cluster": 2
  },
  {
    "formula": "Y0.7Pr0.3Ba2Cu3O6.6",
    "Tc (K)": 28.5,
    "cluster": 2
  },
  {
    "formula": "Y0.65Pr0.35Ba2Cu3O6.6",
    "Tc (K)": 21.5,
    "cluster": 2
  },
  {
    "formula": "Y0.8Pr0.2Ba2Cu4O7.95",
    "Tc (K)": 74.0,
    "cluster": 2
  },
  {
    "formula": "Y0.6Pr0.4Ba2Cu4O7.95",
    "Tc (K)": 63.0,
    "cluster": 2
  },
  {
    "formula": "Y0.6Pr0.4Ba2Cu3O6.88",
    "Tc (K)": 47.0,
    "cluster": 2
  },
  {
    "formula": "Y0.95Pr0.05Ba2Cu3O6.965",
    "Tc (K)": 88.0,
    "cluster": 2
  },
  {
    "formula": "Y0.9Pr0.1Ba2Cu3O6.965",
    "Tc (K)": 85.0,
    "cluster": 2
  },
  {
    "formula": "Y0.8Pr0.2Ba2Cu3O6.965",
    "Tc (K)": 70.0,
    "cluster": 2
  },
  {
    "formula": "Y0.7Pr0.3Ba2Cu3O6.965",
    "Tc (K)": 55.0,
    "cluster": 2
  },
  {
    "formula": "Y0.6Pr0.4Ba2Cu3O6.965",
    "Tc (K)": 35.0,
    "cluster": 2
  },
  {
    "formula": "Y0.7Pr0.3Ba2Cu3O6.942",
    "Tc (K)": 60.6,
    "cluster": 2
  },
  {
    "formula": "Y0.6Pr0.4Ba2Cu3O6.929",
    "Tc (K)": 45.3,
    "cluster": 2
  }
]

File: clusters/cluster20.json
[
  {
    "formula": "La0.87Sr0.13Fe1As1O1",
    "Tc (K)": 20.3,
    "cluster": 20
  },
  {
    "formula": "Gd1Fe1As1O0.85",
    "Tc (K)": 53.5,
    "cluster": 20
  },
  {
    "formula": "Sm1Fe1As1O0.85",
    "Tc (K)": 55.0,
    "cluster": 20
  },
  {
    "formula": "Nd1Fe1As1O0.85",
    "Tc (K)": 51.0,
    "cluster": 20
  },
  {
    "formula": "Pr1Fe1As1O0.85",
    "Tc (K)": 48.2,
    "cluster": 20
  },
  {
    "formula": "Ce1Fe1As1O0.85",
    "Tc (K)": 42.6,
    "cluster": 20
  },
  {
    "formula": "La1Fe1As1O0.85",
    "Tc (K)": 28.3,
    "cluster": 20
  },
  {
    "formula": "Gd0.8Th0.2Fe1As1O1",
    "Tc (K)": 56.5,
    "cluster": 20
  },
  {
    "formula": "Ba0.5K0.5Fe2As2O1",
    "Tc (K)": 36.0,
    "cluster": 20
  },
  {
    "formula": "Eu1Fe2As2",
    "Tc (K)": 29.5,
    "cluster": 20
  },
  {
    "formula": "Nd1Fe1As1O0.6",
    "Tc (K)": 53.0,
    "cluster": 20
  },
  {
    "formula": "Nd1Fe1As1O0.2",
    "Tc (K)": 54.0,
    "cluster": 20
  },
  {
    "formula": "La1Fe1As1O0.6",
    "Tc (K)": 27.0,
    "cluster": 20
  },
  {
    "formula": "Pr1Fe1As1O0.6",
    "Tc (K)": 44.0,
    "cluster": 20
  },
  {
    "formula": "Tb0.9Th0.1Fe1As1O1",
    "Tc (K)": 45.0,
    "cluster": 20
  },
  {
    "formula": "Tb0.8Th0.2Fe1As1O1",
    "Tc (K)": 52.0,
    "cluster": 20
  },
  {
    "formula": "La1Fe1As1O0.7",
    "Tc (K)": 28.4,
    "cluster": 20
  },
  {
    "formula": "Ce1Fe1As1O0.7",
    "Tc (K)": 40.2,
    "cluster": 20
  },
  {
    "formula": "Pr1Fe1As1O0.7",
    "Tc (K)": 48.5,
    "cluster": 20
  },
  {
    "formula": "Nd1Fe1As1O0.7",
    "Tc (K)": 53.7,
    "cluster": 20
  },
  {
    "formula": "Sm1Fe1As1O0.7",
    "Tc (K)": 52.1,
    "cluster": 20
  },
  {
    "formula": "Gd1Fe1As1O0.7",
    "Tc (K)": 53.6,
    "cluster": 20
  },
  {
    "formula": "Tb1Fe1As1O0.7",
    "Tc (K)": 52.2,
    "cluster": 20
  },
  {
    "formula": "Dy1Fe1As1O0.7",
    "Tc (K)": 51.2,
    "cluster": 20
  },
  {
    "formula": "Eu1Fe2As1.4P0.6",
    "Tc (K)": 26.0,
    "cluster": 20
  },
  {
    "formula": "Sr4V2Fe2As2O6",
    "Tc (K)": 31.5,
    "cluster": 20
  },
  {
    "formula": "Ho1Fe1As1O0.85",
    "Tc (K)": 49.1,
    "cluster": 20
  },
  {
    "formula": "Y1Fe1As1O0.85",
    "Tc (K)": 45.2,
    "cluster": 20
  },
  {
    "formula": "Dy1Fe1As1O0.85",
    "Tc (K)": 51.0,
    "cluster": 20
  },
  {
    "formula": "Tb1Fe1As1O0.85",
    "Tc (K)": 46.8,
    "cluster": 20
  },
  {
    "formula": "Tb1Fe1As1O0.9",
    "Tc (K)": 22.8,
    "cluster": 20
  },
  {
    "formula": "Tb1Fe1As1O0.82",
    "Tc (K)": 43.8,
    "cluster": 20
  },
  {
    "formula": "Tb1Fe1As1O0.8",
    "Tc (K)": 35.7,
    "cluster": 20
  },
  {
    "formula": "Tb1Fe1As1O0.75",
    "Tc (K)": 34.8,
    "cluster": 20
  },
  {
    "formula": "La0.9Sr0.1Fe1As1O1",
    "Tc (K)": 24.6,
    "cluster": 20
  },
  {
    "formula": "La0.89Sr0.11Fe1As1O1",
    "Tc (K)": 25.5,
    "cluster": 20
  },
  {
    "formula": "La0.85Sr0.15Fe1As1O1",
    "Tc (K)": 25.4,
    "cluster": 20
  },
  {
    "formula": "La0.8Sr0.2Fe1As1O1",
    "Tc (K)": 24.9,
    "cluster": 20
  },
  {
    "formula": "Sr2V1Fe1As1O3",
    "Tc (K)": 34.45,
    "cluster": 20
  },
  {
    "formula": "La1Fe1As1O1",
    "Tc (K)": 21.0,
    "cluster": 20
  },
  {
    "formula": "Sm1Fe1As1O0.67",
    "Tc (K)": 55.0,
    "cluster": 20
  },
  {
    "formula": "Eu1Fe1.78Co0.22As2",
    "Tc (K)": 21.0,
    "cluster": 20
  },
  {
    "formula": "La0.9Y0.1Fe1As1O0.6",
    "Tc (K)": 25.6,
    "cluster": 20
  },
  {
    "formula": "La0.8Y0.2Fe1As1O0.6",
    "Tc (K)": 32.5,
    "cluster": 20
  },
  {
    "formula": "La0.7Y0.3Fe1As1O0.6",
    "Tc (K)": 35.6,
    "cluster": 20
  },
  {
    "formula": "La0.6Y0.4Fe1As1O0.6",
    "Tc (K)": 38.8,
    "cluster": 20
  },
  {
    "formula": "La0.5Y0.5Fe1As1O0.6",
    "Tc (K)": 39.3,
    "cluster": 20
  },
  {
    "formula": "Sm0.9Th0.1Fe1As1O1",
    "Tc (K)": 51.4,
    "cluster": 20
  },
  {
    "formula": "Sm0.89Th0.11Fe1As1O1",
    "Tc (K)": 48.9,
    "cluster": 20
  },
  {
    "formula": "Sm0.65Th0.35Fe1As1O1",
    "Tc (K)": 53.0,
    "cluster": 20
  },
  {
    "formula": "Nd0.8Th0.2Fe1As1O1",
    "Tc (K)": 43.0,
    "cluster": 20
  },
  {
    "formula": "Sr2V1Fe1As1O2.9",
    "Tc (K)": 40.0,
    "cluster": 20
  },
  {
    "formula": "Sr2V1Fe1As1O2.5",
    "Tc (K)": 20.0,
    "cluster": 20
  },
  {
    "formula": "Sm1Fe1As1O0.8",
    "Tc (K)": 40.1,
    "cluster": 20
  },
  {
    "formula": "Fe2As2Ca6Al1.32Ti2.68O12",
    "Tc (K)": 36.0,
    "cluster": 20
  },
  {
    "formula": "Fe2As2Ca4Sc2.01Ti0.99O7.5",
    "Tc (K)": 31.0,
    "cluster": 20
  },
  {
    "formula": "Fe2As2Ca5Sc2Ti2O10",
    "Tc (K)": 36.0,
    "cluster": 20
  },
  {
    "formula": "Fe2As2Ca4Sc2Ti3O13",
    "Tc (K)": 36.0,
    "cluster": 20
  },
  {
    "formula": "Eu1Fe1.715Co0.285As2",
    "Tc (K)": 21.0,
    "cluster": 20
  },
  {
    "formula": "Fe2As2Ca5Mg0.8Ti3.2O9.8",
    "Tc (K)": 39.0,
    "cluster": 20
  },
  {
    "formula": "Fe2As2Ca4Mg0.75Ti2.25O7.5",
    "Tc (K)": 43.0,
    "cluster": 20
  },
  {
    "formula": "Fe2As2Sr4Mg0.9Ti1.1O6",
    "Tc (K)": 23.5,
    "cluster": 20
  },
  {
    "formula": "Fe2As2Sr4Mg0.8Ti1.2O6",
    "Tc (K)": 26.0,
    "cluster": 20
  },
  {
    "formula": "Fe2As2Sr4Mg0.6Ti1.4O6",
    "Tc (K)": 29.0,
    "cluster": 20
  },
  {
    "formula": "Fe2As2Sr4Mg0.4Ti1.6O6",
    "Tc (K)": 28.0,
    "cluster": 20
  },
  {
    "formula": "Fe1.9Co0.1As2Sr4Mg1Ti1O6",
    "Tc (K)": 22.0,
    "cluster": 20
  },
  {
    "formula": "Fe1.8Co0.2As2Sr4Mg1Ti1O6",
    "Tc (K)": 24.0,
    "cluster": 20
  },
  {
    "formula": "Eu1Fe2As1.7P0.3",
    "Tc (K)": 21.0,
    "cluster": 20
  },
  {
    "formula": "Eu1Fe2As1.68P0.32",
    "Tc (K)": 22.0,
    "cluster": 20
  },
  {
    "formula": "Eu1Fe2As1.6P0.4",
    "Tc (K)": 29.0,
    "cluster": 20
  },
  {
    "formula": "Eu1Fe2As1.46P0.54",
    "Tc (K)": 26.0,
    "cluster": 20
  },
  {
    "formula": "Eu1Fe1As1.64P0.36",
    "Tc (K)": 28.0,
    "cluster": 20
  },
  {
    "formula": "Sr2Mg0.3Ti0.7Fe1As1O3",
    "Tc (K)": 36.7,
    "cluster": 20
  },
  {
    "formula": "Sr2Mg0.5Ti0.5Fe0.95Co0.05As1O3",
    "Tc (K)": 26.2,
    "cluster": 20
  },
  {
    "formula": "Tl1Fe1.7Se2",
    "Tc (K)": 22.4,
    "cluster": 20
  },
  {
    "formula": "Ca4Al2Fe2As2O5.785",
    "Tc (K)": 27.0,
    "cluster": 20
  },
  {
    "formula": "Ca4Al2Fe2As2O5.65",
    "Tc (K)": 26.8,
    "cluster": 20
  },
  {
    "formula": "Fe2As2Sr4Sc1.8Ti1.2O8",
    "Tc (K)": 28.0,
    "cluster": 20
  },
  {
    "formula": "Fe2As2Sr4Sc1.5Ti1.5O8",
    "Tc (K)": 22.0,
    "cluster": 20
  },
  {
    "formula": "Nb0.7Fe1.55Se1.01S0.99",
    "Tc (K)": 23.5,
    "cluster": 20
  },
  {
    "formula": "Eu1Fe1.5Ru0.5As2",
    "Tc (K)": 21.5,
    "cluster": 20
  },
  {
    "formula": "Ca8Mg1.5Ti4.5Fe2As2O9.5",
    "Tc (K)": 40.0,
    "cluster": 20
  },
  {
    "formula": "Sm1Fe1As0.5P0.5O1",
    "Tc (K)": 23.4,
    "cluster": 20
  },
  {
    "formula": "La1Fe1As1O0.89",
    "Tc (K)": 27.8,
    "cluster": 20
  },
  {
    "formula": "Pr1Fe1As1O0.896",
    "Tc (K)": 44.4,
    "cluster": 20
  },
  {
    "formula": "Nd1Fe1As1O0.9",
    "Tc (K)": 46.9,
    "cluster": 20
  },
  {
    "formula": "Fe2As2Sr4V2O6",
    "Tc (K)": 27.0,
    "cluster": 20
  },
  {
    "formula": "Fe2As2Ca5Sc2Ti2O10.5",
    "Tc (K)": 33.0,
    "cluster": 20
  },
  {
    "formula": "Fe2As2Ca6Al1Ti3O11",
    "Tc (K)": 32.0,
    "cluster": 20
  },
  {
    "formula": "Fe2As2Ca5Mg1Ti3O9.5",
    "Tc (K)": 36.0,
    "cluster": 20
  },
  {
    "formula": "Eu1Fe2As1.58P0.42",
    "Tc (K)": 29.0,
    "cluster": 20
  },
  {
    "formula": "Ca4Al2Fe2As2O6",
    "Tc (K)": 28.2,
    "cluster": 20
  },
  {
    "formula": "Ca3Al2Fe2As2O5",
    "Tc (K)": 30.2,
    "cluster": 20
  },
  {
    "formula": "Sm0.9U0.1Fe1As1O1",
    "Tc (K)": 47.0,
    "cluster": 20
  },
  {
    "formula": "Sm0.8U0.2Fe1As1O1",
    "Tc (K)": 46.0,
    "cluster": 20
  },
  {
    "formula": "Pr4Fe2As2Te0.88O4",
    "Tc (K)": 25.1,
    "cluster": 20
  },
  {
    "formula": "Pr0.65Sr0.35Fe1As0.9Sb0.1O1",
    "Tc (K)": 21.87,
    "cluster": 20
  },
  {
    "formula": "Pr0.65Sr0.35Fe1As0.8Sb0.2O1",
    "Tc (K)": 22.0,
    "cluster": 20
  },
  {
    "formula": "Pr0.65Sr0.35Fe1As0.85Sb0.15O1",
    "Tc (K)": 21.9,
    "cluster": 20
  },
  {
    "formula": "Pr0.6Sr0.4Fe1As0.9Sb0.1O1",
    "Tc (K)": 22.0,
    "cluster": 20
  },
  {
    "formula": "Sr1.9Ca0.1V1Fe1As1O3",
    "Tc (K)": 25.8,
    "cluster": 20
  },
  {
    "formula": "Sm4Fe2As2Te0.92O4",
    "Tc (K)": 25.0,
    "cluster": 20
  },
  {
    "formula": "Gd4Fe2As2Te0.9O4",
    "Tc (K)": 25.0,
    "cluster": 20
  },
  {
    "formula": "Ca0.9Pr0.1Fe1.3As1.8O0.2",
    "Tc (K)": 20.0,
    "cluster": 20
  },
  {
    "formula": "Ba2Ti2Fe2As4O1",
    "Tc (K)": 21.5,
    "cluster": 20
  },
  {
    "formula": "Eu1Fe1.72Ir0.28As2",
    "Tc (K)": 21.5,
    "cluster": 20
  },
  {
    "formula": "Eu1Fe1.6As2P0.4",
    "Tc (K)": 23.5,
    "cluster": 20
  },
  {
    "formula": "Eu1Fe1.4As2P0.6",
    "Tc (K)": 28.7,
    "cluster": 20
  },
  {
    "formula": "Eu1Fe1.2As2P0.8",
    "Tc (K)": 21.5,
    "cluster": 20
  },
  {
    "formula": "Eu1Fe1.78Ir0.22As2",
    "Tc (K)": 21.0,
    "cluster": 20
  },
  {
    "formula": "Eu1Fe2Se2",
    "Tc (K)": 40.0,
    "cluster": 20
  },
  {
    "formula": "Sr2V0.9Mg0.1Fe1As1O3",
    "Tc (K)": 30.0,
    "cluster": 20
  },
  {
    "formula": "La0.8Y0.2Fe1As1O0.7",
    "Tc (K)": 34.0,
    "cluster": 20
  },
  {
    "formula": "Th1As1Fe1N1",
    "Tc (K)": 30.0,
    "cluster": 20
  },
  {
    "formula": "Th1Fe1As1",
    "Tc (K)": 29.0,
    "cluster": 20
  },
  {
    "formula": "Th1Fe1As1N1",
    "Tc (K)": 30.0,
    "cluster": 20
  },
  {
    "formula": "Ca4Al2Fe2As1.6P0.4O6",
    "Tc (K)": 22.5,
    "cluster": 20
  },
  {
    "formula": "Sr2V1Fe1As1O2.75",
    "Tc (K)": 20.0,
    "cluster": 20
  }
]
