Repository: ZHIXINimd/superconductor-cluster-explorer

File: clusters/cluster21.json
[
  {
    "formula": "Bi1Pb1Sr1.2La0.2Cu1O6",
    "Tc (K)": 24.0,
    "cluster": 21
  },
  {
    "formula": "Bi1Pb1Sr1.26La0.26Cu1O6",
    "Tc (K)": 26.0,
    "cluster": 21
  },
  {
    "formula": "Bi1.7Pb0.3Sr1.6La0.4Cu1O6.141",
    "Tc (K)": 20.2,
    "cluster": 21
  },
  {
    "formula": "Bi1.6Pb0.4Sr1.6La0.4Cu1O6.082",
    "Tc (K)": 23.0,
    "cluster": 21
  },
  {
    "formula": "Bi1.5Pb0.5Sr1.6La0.4Cu1O6.055",
    "Tc (K)": 28.4,
    "cluster": 21
  },
  {
    "formula": "Bi1.4Pb0.6Sr1.6La0.4Cu1O6.068",
    "Tc (K)": 28.0,
    "cluster": 21
  },
  {
    "formula": "Bi1.5Pb0.5Sr1.6La0.4Cu1O6.044",
    "Tc (K)": 28.1,
    "cluster": 21
  },
  {
    "formula": "Bi2Sr1.6La0.4Cu1O6.32",
    "Tc (K)": 23.2,
    "cluster": 21
  },
  {
    "formula": "Bi2Sr1.6La0.4Cu1O6.29",
    "Tc (K)": 30.6,
    "cluster": 21
  },
  {
    "formula": "Bi2Sr1.6La0.4Cu1O6.35",
    "Tc (K)": 20.0,
    "cluster": 21
  },
  {
    "formula": "Bi2Sr1.5La0.5Cu1O6.38",
    "Tc (K)": 21.0,
    "cluster": 21
  },
  {
    "formula": "Bi1.95Sr1.85La0.2Cu1O4",
    "Tc (K)": 27.0,
    "cluster": 21
  },
  {
    "formula": "Bi1.95Sr1.75La0.3Cu1O4",
    "Tc (K)": 33.0,
    "cluster": 21
  },
  {
    "formula": "Bi1.95Sr1.65La0.4Cu1O4",
    "Tc (K)": 36.0,
    "cluster": 21
  },
  {
    "formula": "Bi1.95Sr1.45La0.6Cu1O4",
    "Tc (K)": 24.0,
    "cluster": 21
  },
  {
    "formula": "Bi1.95Sr1.85Pr0.2Cu1O4",
    "Tc (K)": 28.0,
    "cluster": 21
  },
  {
    "formula": "Bi1.95Sr1.75Pr0.3Cu1O4",
    "Tc (K)": 32.0,
    "cluster": 21
  },
  {
    "formula": "Bi1.95Sr1.65Pr0.4Cu1O4",
    "Tc (K)": 35.0,
    "cluster": 21
  },
  {
    "formula": "Bi1.95Sr1.45Pr0.6Cu1O4",
    "Tc (K)": 22.0,
    "cluster": 21
  },
  {
    "formula": "Bi1.95Sr1.85Nd0.2Cu1O4",
    "Tc (K)": 26.0,
    "cluster": 21
  },
  {
    "formula": "Bi1.95Sr1.75Nd0.3Cu1O4",
    "Tc (K)": 30.0,
    "cluster": 21
  },
  {
    "formula": "Bi1.95Sr1.65Nd0.4Cu1O4",
    "Tc (K)": 35.0,
    "cluster": 21
  },
  {
    "formula": "Bi1.6Pb0.4Sr1.6La0.4Cu1O4",
    "Tc (K)": 36.0,
    "cluster": 21
  },
  {
    "formula": "Bi2Sr1.6La0.4Cu1O6.307",
    "Tc (K)": 27.6,
    "cluster": 21
  },
  {
    "formula": "Bi2Sr1.6Pr0.4Cu1O6.313",
    "Tc (K)": 21.8,
    "cluster": 21
  },
  {
    "formula": "Bi2Sr1.6Nd0.4Cu1O6.32",
    "Tc (K)": 23.1,
    "cluster": 21
  },
  {
    "formula": "Bi2Sr1.3La0.7Cu1O6.422",
    "Tc (K)": 22.6,
    "cluster": 21
  },
  {
    "formula": "Bi1.95Sr1.65La0.4Cu1O6.28",
    "Tc (K)": 32.6,
    "cluster": 21
  },
  {
    "formula": "Bi1.95Sr1.65La0.4Cu1O6.298",
    "Tc (K)": 34.0,
    "cluster": 21
  },
  {
    "formula": "Bi1.95Sr1.65La0.4Cu1O6.311",
    "Tc (K)": 35.5,
    "cluster": 21
  },
  {
    "formula": "Bi1.95Sr1.65La0.4Cu1O6.334",
    "Tc (K)": 30.5,
    "cluster": 21
  },
  {
    "formula": "Bi1.95Sr1.65La0.4Cu1O6.343",
    "Tc (K)": 26.5,
    "cluster": 21
  },
  {
    "formula": "Bi1.95Sr1.65La0.4Cu1O6.347",
    "Tc (K)": 24.0,
    "cluster": 21
  },
  {
    "formula": "Bi1.95Sr1.65La0.4Cu1O6.36",
    "Tc (K)": 23.0,
    "cluster": 21
  },
  {
    "formula": "Bi2Sr1.6La0.4Cu1O6",
    "Tc (K)": 32.0,
    "cluster": 21
  },
  {
    "formula": "Bi2Sr1.76La0.24Cu1O6",
    "Tc (K)": 24.0,
    "cluster": 21
  },
  {
    "formula": "Bi2Sr1.7La0.3Cu1O6",
    "Tc (K)": 30.0,
    "cluster": 21
  },
  {
    "formula": "Bi2Sr1.56La0.44Cu1O6",
    "Tc (K)": 33.0,
    "cluster": 21
  },
  {
    "formula": "Bi2Sr1.43La0.57Cu1O6",
    "Tc (K)": 28.5,
    "cluster": 21
  },
  {
    "formula": "Bi2Sr1.34La0.66Cu1O6",
    "Tc (K)": 20.0,
    "cluster": 21
  },
  {
    "formula": "Bi2Sr1.6La0.4Cu1O6.36",
    "Tc (K)": 31.2,
    "cluster": 21
  },
  {
    "formula": "Bi0.5La1Y0.5Sr1Cu2O6.04",
    "Tc (K)": 30.0,
    "cluster": 21
  },
  {
    "formula": "Bi0.3Pb0.2La1.5Sr1Cu2O5.94",
    "Tc (K)": 24.0,
    "cluster": 21
  },
  {
    "formula": "Bi0.3Pb0.3La1.2Sr1.2Cu2O5.81",
    "Tc (K)": 55.0,
    "cluster": 21
  },
  {
    "formula": "Bi0.2Pb0.4La1.2Sr1.3Cu1.9O5.78",
    "Tc (K)": 75.0,
    "cluster": 21
  },
  {
    "formula": "Bi0.2Pb0.3La1.3Sr1.2Cu2O5.78",
    "Tc (K)": 50.0,
    "cluster": 21
  },
  {
    "formula": "Bi0.1Pb0.4La1.2Sr1.3Cu2O5.78",
    "Tc (K)": 44.0,
    "cluster": 21
  },
  {
    "formula": "Bi0.1Pb0.4La1.3Sr1.2Cu2O5.83",
    "Tc (K)": 25.0,
    "cluster": 21
  },
  {
    "formula": "Bi0.1Pb0.4La1.4Sr1.1Cu2O5.84",
    "Tc (K)": 25.0,
    "cluster": 21
  }
]

File: clusters/cluster22.json
[
  {
    "formula": "Y1Ba2Cu3S1O6",
    "Tc (K)": 90.0,
    "cluster": 22
  },
  {
    "formula": "Y1Ba2Cu3Cl1O6",
    "Tc (K)": 72.0,
    "cluster": 22
  },
  {
    "formula": "Y1Ba2Cu3F1.65O5.675",
    "Tc (K)": 90.3,
    "cluster": 22
  },
  {
    "formula": "Nd1Ba2Cu3S1O6",
    "Tc (K)": 69.0,
    "cluster": 22
  },
  {
    "formula": "Nd1Ba2Cu3S1O5",
    "Tc (K)": 56.0,
    "cluster": 22
  },
  {
    "formula": "Y1Ba2Cu3Br0.9O6.2",
    "Tc (K)": 92.0,
    "cluster": 22
  },
  {
    "formula": "Sr2Cu1F2.33O2",
    "Tc (K)": 46.0,
    "cluster": 22
  },
  {
    "formula": "Ca1.883Cu0.941Cl1.941Na0.059O2.117",
    "Tc (K)": 26.0,
    "cluster": 22
  },
  {
    "formula": "Ca1.808Cu0.904Cl1.904Na0.096O2.192",
    "Tc (K)": 26.0,
    "cluster": 22
  },
  {
    "formula": "Ca1.737Cu0.868Cl1.868Na0.132O2.263",
    "Tc (K)": 21.0,
    "cluster": 22
  },
  {
    "formula": "Y1Ba2Cu3F0.15O6.7",
    "Tc (K)": 89.5,
    "cluster": 22
  },
  {
    "formula": "Y1Ba2Cu3F0.25O6.7",
    "Tc (K)": 91.0,
    "cluster": 22
  },
  {
    "formula": "Y1Ba2Cu3F0.29O6.7",
    "Tc (K)": 91.0,
    "cluster": 22
  },
  {
    "formula": "Y1Ba2Cu3F0.38O6.7",
    "Tc (K)": 91.0,
    "cluster": 22
  },
  {
    "formula": "Sr2Cu1F2O2",
    "Tc (K)": 47.0,
    "cluster": 22
  },
  {
    "formula": "Sr2BaCu1F2O2",
    "Tc (K)": 46.0,
    "cluster": 22
  },
  {
    "formula": "Sr1.9Ba0.1Cu1F2O2",
    "Tc (K)": 54.0,
    "cluster": 22
  },
  {
    "formula": "Sr1.75Ba0.25Cu1F2O2",
    "Tc (K)": 58.0,
    "cluster": 22
  },
  {
    "formula": "Sr1.6Ba0.4Cu1F2O2",
    "Tc (K)": 60.0,
    "cluster": 22
  },
  {
    "formula": "Sr1.5Ba0.5Cu1F2O2",
    "Tc (K)": 62.0,
    "cluster": 22
  },
  {
    "formula": "Sr1.4Ba0.6Cu1F2O2",
    "Tc (K)": 64.0,
    "cluster": 22
  },
  {
    "formula": "Ca0.85K0.15Cu1Cl2O2",
    "Tc (K)": 24.0,
    "cluster": 22
  },
  {
    "formula": "Ca1.8K0.2Cu1Cl2O2",
    "Tc (K)": 24.0,
    "cluster": 22
  },
  {
    "formula": "Ca0.75K0.25Cu1Cl2O2",
    "Tc (K)": 24.0,
    "cluster": 22
  },
  {
    "formula": "Ca1.7K0.3Cu1Cl2O2",
    "Tc (K)": 24.0,
    "cluster": 22
  },
  {
    "formula": "Sr2Nd0.5Ca0.5Cu2F1O5",
    "Tc (K)": 70.9,
    "cluster": 22
  },
  {
    "formula": "Sr2Nd0.4Ca0.6Cu2F1O5",
    "Tc (K)": 75.1,
    "cluster": 22
  },
  {
    "formula": "Sr2Nd0.3Ca0.7Cu2F1O5",
    "Tc (K)": 73.1,
    "cluster": 22
  },
  {
    "formula": "Sr2Nd0.2Ca0.8Cu2F1O5",
    "Tc (K)": 86.0,
    "cluster": 22
  },
  {
    "formula": "Sr2Nd0.1Ca0.9Cu2F1O5",
    "Tc (K)": 85.8,
    "cluster": 22
  },
  {
    "formula": "Sr2Ca1Cu2F1O5",
    "Tc (K)": 69.1,
    "cluster": 22
  },
  {
    "formula": "Ca1.76Na0.24Cu1Cl2O2",
    "Tc (K)": 26.9,
    "cluster": 22
  },
  {
    "formula": "Ca1.7Na0.3Cu1Cl2O2",
    "Tc (K)": 27.5,
    "cluster": 22
  },
  {
    "formula": "Ca1.6Na0.4Cu1Cl2O2",
    "Tc (K)": 27.8,
    "cluster": 22
  },
  {
    "formula": "Ca1.5Na0.5Cu1Cl2O2",
    "Tc (K)": 28.5,
    "cluster": 22
  },
  {
    "formula": "Bi1.95Sr1.65La0.4Cu1F0.2O6",
    "Tc (K)": 30.1,
    "cluster": 22
  },
  {
    "formula": "Bi1.95Sr1.65La0.4Cu1F0.4O5.8",
    "Tc (K)": 29.0,
    "cluster": 22
  },
  {
    "formula": "Bi1.95Sr1.65La0.4Cu1F0.6O5.6",
    "Tc (K)": 25.1,
    "cluster": 22
  },
  {
    "formula": "Pb2Sr2Y0.5Ca0.5Cu3F0.253O7.9858",
    "Tc (K)": 68.0,
    "cluster": 22
  },
  {
    "formula": "Pb2Sr2Y0.5Ca0.5Cu3F0.5612O7.649",
    "Tc (K)": 72.0,
    "cluster": 22
  },
  {
    "formula": "Pb2Sr2Y0.5Ca0.5Cu3F0.8115O7.3458",
    "Tc (K)": 78.0,
    "cluster": 22
  },
  {
    "formula": "Pb2Sr2Y0.5Ca0.5Cu3F1.0031O7.2608",
    "Tc (K)": 73.0,
    "cluster": 22
  },
  {
    "formula": "Sr2Ca1Cu2F2O4.6",
    "Tc (K)": 99.0,
    "cluster": 22
  },
  {
    "formula": "Sr2Ca2Cu3F3.2O6.2",
    "Tc (K)": 111.0,
    "cluster": 22
  },
  {
    "formula": "Y1Ba2Cu3F0.1O7",
    "Tc (K)": 91.0,
    "cluster": 22
  },
  {
    "formula": "Y1Ba2Cu3F0.2O7",
    "Tc (K)": 91.0,
    "cluster": 22
  },
  {
    "formula": "Y1Ba2Cu3F0.1O6.7",
    "Tc (K)": 71.0,
    "cluster": 22
  },
  {
    "formula": "Bi1.7Pb0.3Sr2Ca2Cu3F0.2O9.8",
    "Tc (K)": 111.0,
    "cluster": 22
  },
  {
    "formula": "Bi1.7Pb0.3Sr2Ca2Cu3F0.5O9.5",
    "Tc (K)": 113.0,
    "cluster": 22
  },
  {
    "formula": "Bi1.7Pb0.3Sr2Ca2Cu3F0.8O9.2",
    "Tc (K)": 117.6,
    "cluster": 22
  },
  {
    "formula": "Ca1.9Na0.1Cu1Cl2O2",
    "Tc (K)": 26.0,
    "cluster": 22
  },
  {
    "formula": "Y1Ba2Cu3F0.76O6",
    "Tc (K)": 35.0,
    "cluster": 22
  },
  {
    "formula": "Y1Ba2Cu3F1.11O6",
    "Tc (K)": 45.0,
    "cluster": 22
  },
  {
    "formula": "Y1Ba2Cu3F1.26O6",
    "Tc (K)": 55.0,
    "cluster": 22
  },
  {
    "formula": "Y1Ba2Cu3F1.46O6",
    "Tc (K)": 55.0,
    "cluster": 22
  },
  {
    "formula": "Hg1Ba2Cu1FO4",
    "Tc (K)": 97.0,
    "cluster": 22
  },
  {
    "formula": "Ba2Ca2Cu3F2O6",
    "Tc (K)": 90.0,
    "cluster": 22
  },
  {
    "formula": "Ba2Ca3Cu4F2O8",
    "Tc (K)": 70.0,
    "cluster": 22
  },
  {
    "formula": "Ca2Cu1Cl2.25O2",
    "Tc (K)": 31.0,
    "cluster": 22
  },
  {
    "formula": "Ca2Cu1Cl2.3O2",
    "Tc (K)": 36.0,
    "cluster": 22
  },
  {
    "formula": "Ca2Cu1Cl2.4O2",
    "Tc (K)": 38.0,
    "cluster": 22
  },
  {
    "formula": "Ca2Cu1Cl2.5O2",
    "Tc (K)": 38.0,
    "cluster": 22
  },
  {
    "formula": "Ca2Cu1Cl2.18O2",
    "Tc (K)": 24.0,
    "cluster": 22
  },
  {
    "formula": "Ca2Cu1Cl2.2O2",
    "Tc (K)": 30.0,
    "cluster": 22
  },
  {
    "formula": "Ca1.825Na0.175Cu1Br1Cl1O2",
    "Tc (K)": 23.0,
    "cluster": 22
  },
  {
    "formula": "Ca1.7Na0.3Cu1Br1Cl1O2",
    "Tc (K)": 23.5,
    "cluster": 22
  },
  {
    "formula": "Ca1.65Na0.35Cu1Br1Cl1O2",
    "Tc (K)": 24.0,
    "cluster": 22
  },
  {
    "formula": "Ca1.875Na0.125Cu1Cl2O2",
    "Tc (K)": 25.0,
    "cluster": 22
  },
  {
    "formula": "Ca1.85Na0.15Cu1Cl2O2",
    "Tc (K)": 25.0,
    "cluster": 22
  },
  {
    "formula": "Ca1.825Na0.175Cu1Cl2O2",
    "Tc (K)": 26.0,
    "cluster": 22
  },
  {
    "formula": "Ca1.8Na0.2Cu1Cl2O2",
    "Tc (K)": 27.5,
    "cluster": 22
  },
  {
    "formula": "Ca1.75Na0.25Cu1Cl2O2",
    "Tc (K)": 26.5,
    "cluster": 22
  },
  {
    "formula": "Ca1.65Na0.35Cu1Cl2O2",
    "Tc (K)": 28.0,
    "cluster": 22
  },
  {
    "formula": "Ca1.82Na0.18Cu1Cl2O2",
    "Tc (K)": 27.0,
    "cluster": 22
  },
  {
    "formula": "Ca1.85Cu1Cl2O2",
    "Tc (K)": 30.0,
    "cluster": 22
  },
  {
    "formula": "Ca1.8Cu1Cl2O2",
    "Tc (K)": 39.0,
    "cluster": 22
  },
  {
    "formula": "Tl2Ba2Ca1Cu1.98Fe0.02F0.1O7.95",
    "Tc (K)": 110.0,
    "cluster": 22
  },
  {
    "formula": "Tl2Ba2Ca1Cu1.98Fe0.02F0.2O7.9",
    "Tc (K)": 109.0,
    "cluster": 22
  },
  {
    "formula": "Tl2Ba2Ca1Cu1.98Fe0.02F0.3O7.85",
    "Tc (K)": 101.0,
    "cluster": 22
  },
  {
    "formula": "Tl2Ba2Ca0.9Ce0.1Cu1.98Fe0.02F0.2O7.9",
    "Tc (K)": 103.0,
    "cluster": 22
  },
  {
    "formula": "Sr3Cu2Cl1O5",
    "Tc (K)": 70.0,
    "cluster": 22
  },
  {
    "formula": "Sr2Ca3Cu4F2O8.6",
    "Tc (K)": 38.0,
    "cluster": 22
  },
  {
    "formula": "Sr2Ca3Cu4F2O8.8",
    "Tc (K)": 72.0,
    "cluster": 22
  },
  {
    "formula": "Sr2Ca3Cu4F3.8O8",
    "Tc (K)": 95.0,
    "cluster": 22
  },
  {
    "formula": "Sr2Ca4Cu5F2O10.57",
    "Tc (K)": 40.0,
    "cluster": 22
  },
  {
    "formula": "Ca1.81Na0.19Cu1Cl2O2",
    "Tc (K)": 27.7,
    "cluster": 22
  },
  {
    "formula": "Ba2Ca3Cu4F1.2O8.8",
    "Tc (K)": 102.0,
    "cluster": 22
  },
  {
    "formula": "Ba2Ca3Cu4F1.4O8.6",
    "Tc (K)": 91.0,
    "cluster": 22
  },
  {
    "formula": "Ba2Ca3Cu4F1.6O8.4",
    "Tc (K)": 77.0,
    "cluster": 22
  },
  {
    "formula": "Ba2Ca3Cu4F1O9.0",
    "Tc (K)": 103.0,
    "cluster": 22
  },
  {
    "formula": "Ba2Ca3Cu4F1.8O8.2",
    "Tc (K)": 66.0,
    "cluster": 22
  },
  {
    "formula": "Ba2Ca1Cu2F1.4O4.6",
    "Tc (K)": 106.0,
    "cluster": 22
  },
  {
    "formula": "Ba2Ca1Cu2F1.6O4.4",
    "Tc (K)": 108.0,
    "cluster": 22
  },
  {
    "formula": "Ba2Ca1Cu2F1.8O4.2",
    "Tc (K)": 87.0,
    "cluster": 22
  },
  {
    "formula": "Ba2Ca1Cu2F2O4",
    "Tc (K)": 82.0,
    "cluster": 22
  },
  {
    "formula": "Ba2Ca1Cu2F2.2O3.8",
    "Tc (K)": 40.0,
    "cluster": 22
  },
  {
    "formula": "Ba2Ca2Cu3F1.2O6.8",
    "Tc (K)": 120.0,
    "cluster": 22
  },
  {
    "formula": "Ba2Ca2Cu3F1.6O6.4",
    "Tc (K)": 102.0,
    "cluster": 22
  },
  {
    "formula": "Ba2Ca2Cu3F1.8O6.2",
    "Tc (K)": 81.0,
    "cluster": 22
  },
  {
    "formula": "Ca1.867Na0.133Cu1Cl2O2",
    "Tc (K)": 20.0,
    "cluster": 22
  },
  {
    "formula": "Ca1.843Na0.157Cu1Cl2O2",
    "Tc (K)": 25.0,
    "cluster": 22
  }
]

File: clusters/cluster23.json
[
  {
    "formula": "Y1Ba2.02Cu2.18Zn0.82O7",
    "Tc (K)": 30.0,
    "cluster": 23
  },
  {
    "formula": "Y1Ba2Cu2.9Zn0.1O6.81",
    "Tc (K)": 55.0,
    "cluster": 23
  },
  {
    "formula": "Y1Ba2Cu2.8Zn0.2O6.79",
    "Tc (K)": 45.0,
    "cluster": 23
  },
  {
    "formula": "Y1Ba2Cu2.7Zn0.3O6.74",
    "Tc (K)": 45.0,
    "cluster": 23
  },
  {
    "formula": "Y1Ba2Cu2.994Zn0.006O6.63",
    "Tc (K)": 60.0,
    "cluster": 23
  },
  {
    "formula": "Y1Ba2Cu2.9Zn0.1O6.94",
    "Tc (K)": 57.0,
    "cluster": 23
  },
  {
    "formula": "Y1Ba2Cu2.97Zn0.03O7",
    "Tc (K)": 78.21,
    "cluster": 23
  },
  {
    "formula": "Y1Ba2Cu2.94Zn0.06O7",
    "Tc (K)": 67.04,
    "cluster": 23
  },
  {
    "formula": "Y1Ba2Cu2.91Zn0.09O7",
    "Tc (K)": 55.87,
    "cluster": 23
  },
  {
    "formula": "Y1Ba2Cu2.88Zn0.12O7",
    "Tc (K)": 47.02,
    "cluster": 23
  },
  {
    "formula": "Y1Ba2Cu2.85Zn0.15O7",
    "Tc (K)": 45.53,
    "cluster": 23
  },
  {
    "formula": "Y1Ba2Cu2.82Zn0.18O7",
    "Tc (K)": 46.18,
    "cluster": 23
  },
  {
    "formula": "Y1Ba2Cu2.885Zn0.195O7",
    "Tc (K)": 32.4,
    "cluster": 23
  },
  {
    "formula": "Y1Ba2Cu2.79Zn0.21O7",
    "Tc (K)": 35.2,
    "cluster": 23
  },
  {
    "formula": "Y1Ba2Cu2.7Zn0.3O7",
    "Tc (K)": 27.0,
    "cluster": 23
  },
  {
    "formula": "Y1Ba2Cu2.76Zn0.24O7",
    "Tc (K)": 29.05,
    "cluster": 23
  },
  {
    "formula": "Y1Ba2Cu2.975Zn0.025O6.93",
    "Tc (K)": 82.8,
    "cluster": 23
  },
  {
    "formula": "Y1Ba2Cu2.95Zn0.05O6.94",
    "Tc (K)": 73.9,
    "cluster": 23
  },
  {
    "formula": "Y1Ba2Cu2.925Zn0.075O6.94",
    "Tc (K)": 65.0,
    "cluster": 23
  },
  {
    "formula": "Y1Ba2Cu2.8Zn0.2O6.88",
    "Tc (K)": 54.7,
    "cluster": 23
  },
  {
    "formula": "Y1Ba2Cu2.7Zn0.3O6.92",
    "Tc (K)": 47.2,
    "cluster": 23
  },
  {
    "formula": "Y1Ba2Cu2.975Zn0.025O6.85",
    "Tc (K)": 72.85,
    "cluster": 23
  },
  {
    "formula": "Y1Ba2Cu2.95Zn0.05O6.85",
    "Tc (K)": 66.19,
    "cluster": 23
  },
  {
    "formula": "Y1Ba2Cu2.925Zn0.075O6.85",
    "Tc (K)": 63.6,
    "cluster": 23
  },
  {
    "formula": "Y1Ba2Cu2.9Zn0.1O6.85",
    "Tc (K)": 50.08,
    "cluster": 23
  },
  {
    "formula": "Y1Ba2Cu2.85Zn0.15O6.85",
    "Tc (K)": 47.6,
    "cluster": 23
  },
  {
    "formula": "Y1Ba2Cu2.8Zn0.2O6.85",
    "Tc (K)": 30.69,
    "cluster": 23
  },
  {
    "formula": "Y1Ba2Cu2.85Zn0.15O6.97",
    "Tc (K)": 39.0,
    "cluster": 23
  },
  {
    "formula": "Y1Ba2Cu2.85Zn0.15O6.9",
    "Tc (K)": 32.5,
    "cluster": 23
  },
  {
    "formula": "Y1Ba2Cu2.94Zn0.06O6.97",
    "Tc (K)": 67.6,
    "cluster": 23
  },
  {
    "formula": "Y1Ba2Cu2.94Zn0.06O6.9",
    "Tc (K)": 67.1,
    "cluster": 23
  },
  {
    "formula": "Y1Ba2Cu2.94Zn0.06O6.76",
    "Tc (K)": 41.1,
    "cluster": 23
  },
  {
    "formula": "Y1Ba2Cu2.97Zn0.03O6.97",
    "Tc (K)": 79.1,
    "cluster": 23
  },
  {
    "formula": "Y1Ba2Cu2.97Zn0.03O6.9",
    "Tc (K)": 81.0,
    "cluster": 23
  },
  {
    "formula": "Y1Ba2Cu2.97Zn0.03O6.76",
    "Tc (K)": 61.4,
    "cluster": 23
  },
  {
    "formula": "Y1Ba2Cu2.97Zn0.03O6.59",
    "Tc (K)": 38.7,
    "cluster": 23
  },
  {
    "formula": "Y1Ba2Cu2.97Zn0.03O6.47",
    "Tc (K)": 29.8,
    "cluster": 23
  },
  {
    "formula": "Y1Ba2Cu2.97Zn0.03O6.85",
    "Tc (K)": 77.0,
    "cluster": 23
  },
  {
    "formula": "Y1Ba2Cu2.97Zn0.03O6.67",
    "Tc (K)": 39.8,
    "cluster": 23
  },
  {
    "formula": "Y1Ba2Cu2.94Zn0.06O6.84",
    "Tc (K)": 60.8,
    "cluster": 23
  },
  {
    "formula": "Y1Ba2Cu3.96Zn0.04O8",
    "Tc (K)": 52.2,
    "cluster": 23
  },
  {
    "formula": "Y1Ba2Cu3.94Zn0.06O8",
    "Tc (K)": 39.6,
    "cluster": 23
  },
  {
    "formula": "Y1Ba2Cu3.92Zn0.08O8",
    "Tc (K)": 27.7,
    "cluster": 23
  },
  {
    "formula": "Y1Ba2Cu3.88Zn0.12O8",
    "Tc (K)": 25.7,
    "cluster": 23
  },
  {
    "formula": "Y1Ba2Cu3.7Zn0.3O8",
    "Tc (K)": 22.5,
    "cluster": 23
  },
  {
    "formula": "Y1Ba2Cu3.9Zn0.1O8",
    "Tc (K)": 25.3,
    "cluster": 23
  },
  {
    "formula": "Y1Ba2Cu2.88Zn0.12O6.92",
    "Tc (K)": 53.0,
    "cluster": 23
  },
  {
    "formula": "Y0.9Zn0.1Ba2Cu3O7",
    "Tc (K)": 54.9,
    "cluster": 23
  },
  {
    "formula": "Y0.8Zn0.2Ba2Cu3O7",
    "Tc (K)": 43.0,
    "cluster": 23
  },
  {
    "formula": "Y0.7Zn0.3Ba2Cu3O7",
    "Tc (K)": 23.5,
    "cluster": 23
  },
  {
    "formula": "Y0.9Cd0.1Ba2Cu3O7",
    "Tc (K)": 89.9,
    "cluster": 23
  },
  {
    "formula": "Y0.8Cd0.2Ba2Cu3O7",
    "Tc (K)": 92.8,
    "cluster": 23
  },
  {
    "formula": "Y0.7Cd0.3Ba2Cu3O7",
    "Tc (K)": 92.8,
    "cluster": 23
  },
  {
    "formula": "Y0.6Cd0.4Ba2Cu3O7",
    "Tc (K)": 91.7,
    "cluster": 23
  },
  {
    "formula": "Y0.5Cd0.5Ba2Cu3O7",
    "Tc (K)": 93.2,
    "cluster": 23
  },
  {
    "formula": "Y0.4Cd0.6Ba2Cu3O7",
    "Tc (K)": 91.7,
    "cluster": 23
  },
  {
    "formula": "Y0.3Cd0.7Ba2Cu3O7",
    "Tc (K)": 87.0,
    "cluster": 23
  },
  {
    "formula": "Y0.25Cd0.75Ba2Cu3O7",
    "Tc (K)": 53.2,
    "cluster": 23
  },
  {
    "formula": "Y1Ba2Cu2.85Zn0.15O6.95",
    "Tc (K)": 39.2,
    "cluster": 23
  },
  {
    "formula": "Y1Ba2Cu2.775Zn0.225O6.93",
    "Tc (K)": 25.0,
    "cluster": 23
  },
  {
    "formula": "Y1Ba2Cu2.9Zn0.1O7",
    "Tc (K)": 51.5,
    "cluster": 23
  },
  {
    "formula": "Y1Ba2Cu2.9Zn0.1O6.99",
    "Tc (K)": 43.5,
    "cluster": 23
  },
  {
    "formula": "Y1Ba2Cu2.9Zn0.1O6.93",
    "Tc (K)": 23.0,
    "cluster": 23
  },
  {
    "formula": "Y1Ba2Cu3.98Zn0.02O8",
    "Tc (K)": 63.8,
    "cluster": 23
  },
  {
    "formula": "Y1Ba2Cu3.96Zn0.06O8",
    "Tc (K)": 50.1,
    "cluster": 23
  },
  {
    "formula": "Y1Ba2Cu2.985Zn0.015O7",
    "Tc (K)": 83.2,
    "cluster": 23
  },
  {
    "formula": "Y1Ba2Cu3.84Zn0.16O8",
    "Tc (K)": 31.5,
    "cluster": 23
  },
  {
    "formula": "Y1Ba2Cu3.8Zn0.2O8",
    "Tc (K)": 30.5,
    "cluster": 23
  },
  {
    "formula": "Y1Ba2Cu3.99Zn0.01O8",
    "Tc (K)": 73.3,
    "cluster": 23
  },
  {
    "formula": "Y1Ba2Cu3.956Zn0.044O8",
    "Tc (K)": 56.8,
    "cluster": 23
  },
  {
    "formula": "Y1Ba2Cu3.992Zn0.008O8",
    "Tc (K)": 74.0,
    "cluster": 23
  },
  {
    "formula": "Y1Ba2Cu3.938Zn0.062O8",
    "Tc (K)": 47.0,
    "cluster": 23
  },
  {
    "formula": "Y1Ba2Cu2.97Zn0.03O6.93",
    "Tc (K)": 80.0,
    "cluster": 23
  },
  {
    "formula": "Y1Cu2.99Zn0.01O7",
    "Tc (K)": 86.6,
    "cluster": 23
  },
  {
    "formula": "Y1Cu2.98Zn0.02O7",
    "Tc (K)": 84.5,
    "cluster": 23
  },
  {
    "formula": "Y1Cu2.97Zn0.03O7",
    "Tc (K)": 81.5,
    "cluster": 23
  },
  {
    "formula": "Y1Ba2Cu3.985Zn0.015O7.95",
    "Tc (K)": 70.0,
    "cluster": 23
  },
  {
    "formula": "Y1Ba2Cu2.97Zn0.03O6.63",
    "Tc (K)": 40.0,
    "cluster": 23
  },
  {
    "formula": "Y1Ba2Cu2.94Zn0.06O6.63",
    "Tc (K)": 20.0,
    "cluster": 23
  },
  {
    "formula": "Y1Ba2Cu2.97Zn0.03O6.95",
    "Tc (K)": 81.0,
    "cluster": 23
  },
  {
    "formula": "Y1Ba2Cu2.97Zn0.03O6.77",
    "Tc (K)": 67.0,
    "cluster": 23
  },
  {
    "formula": "Y1Ba2Cu2.97Zn0.03O6.75",
    "Tc (K)": 58.0,
    "cluster": 23
  },
  {
    "formula": "Y1Ba2Cu2.97Zn0.03O6.7",
    "Tc (K)": 50.0,
    "cluster": 23
  },
  {
    "formula": "Y1Ba2Cu2.97Zn0.03O6.68",
    "Tc (K)": 41.0,
    "cluster": 23
  },
  {
    "formula": "Y1Ba2Cu2.94Zn0.06O6.95",
    "Tc (K)": 65.0,
    "cluster": 23
  },
  {
    "formula": "Y1Ba2Cu2.94Zn0.06O6.77",
    "Tc (K)": 44.0,
    "cluster": 23
  },
  {
    "formula": "Y1Ba2Cu2.94Zn0.06O6.75",
    "Tc (K)": 37.0,
    "cluster": 23
  },
  {
    "formula": "Y1Ba2Cu2.94Zn0.06O6.7",
    "Tc (K)": 23.0,
    "cluster": 23
  },
  {
    "formula": "Y1Ba2Cu2.94Zn0.06O6.68",
    "Tc (K)": 20.0,
    "cluster": 23
  },
  {
    "formula": "Y1Ba2Cu2.91Zn0.09O6.95",
    "Tc (K)": 56.0,
    "cluster": 23
  },
  {
    "formula": "Y1Ba2Cu2.91Zn0.09O6.77",
    "Tc (K)": 30.0,
    "cluster": 23
  },
  {
    "formula": "Y1Ba2Cu2.91Zn0.09O6.75",
    "Tc (K)": 23.0,
    "cluster": 23
  },
  {
    "formula": "Y1Ba2Cu2.91Zn0.09O6.7",
    "Tc (K)": 20.0,
    "cluster": 23
  },
  {
    "formula": "Y1Ba2Cu2.79Zn0.21O6.95",
    "Tc (K)": 20.0,
    "cluster": 23
  },
  {
    "formula": "Y1Ba2Cu3.976Zn0.024O8",
    "Tc (K)": 63.0,
    "cluster": 23
  },
  {
    "formula": "Y1Ba2Cu3.95Zn0.05O8",
    "Tc (K)": 47.0,
    "cluster": 23
  },
  {
    "formula": "Y1Ba2Cu3.928Zn0.072O8",
    "Tc (K)": 31.0,
    "cluster": 23
  },
  {
    "formula": "Y1Ba2Cu3.972Zn0.028O8",
    "Tc (K)": 63.0,
    "cluster": 23
  },
  {
    "formula": "Y1Ba2Cu3.924Zn0.076O8",
    "Tc (K)": 30.1,
    "cluster": 23
  },
  {
    "formula": "Y1Ba1.9La0.1Cu3.972Zn0.028O8",
    "Tc (K)": 48.7,
    "cluster": 23
  },
  {
    "formula": "Y1Ba1.9La0.1Cu3.95Zn0.05O8",
    "Tc (K)": 33.3,
    "cluster": 23
  },
  {
    "formula": "Y1Ba2Cu2.979Zn0.021O7",
    "Tc (K)": 80.2,
    "cluster": 23
  },
  {
    "formula": "Y1Ba2Cu2.993Zn0.007O7",
    "Tc (K)": 84.0,
    "cluster": 23
  },
  {
    "formula": "Y1Ba2Cu2.955Zn0.045O7",
    "Tc (K)": 70.1,
    "cluster": 23
  },
  {
    "formula": "Y1Ba2Cu3.925Zn0.075O8",
    "Tc (K)": 25.0,
    "cluster": 23
  },
  {
    "formula": "Y1Ba2Cu2.931Zn0.069O6.7",
    "Tc (K)": 28.0,
    "cluster": 23
  },
  {
    "formula": "Y1Ba2Cu2.961Zn0.039O6.7",
    "Tc (K)": 38.0,
    "cluster": 23
  },
  {
    "formula": "Y1Ba2Cu2.931Zn0.069O6.6",
    "Tc (K)": 20.0,
    "cluster": 23
  },
  {
    "formula": "Y1Ba2Cu2.919Zn0.081O6.75",
    "Tc (K)": 20.0,
    "cluster": 23
  },
  {
    "formula": "Y1Ba2Cu2.919Zn0.081O6.8",
    "Tc (K)": 24.0,
    "cluster": 23
  },
  {
    "formula": "Y1Ba2Cu2.919Zn0.081O6.83",
    "Tc (K)": 28.0,
    "cluster": 23
  },
  {
    "formula": "Y1Ba2Cu2.99Zn0.01O7",
    "Tc (K)": 86.5,
    "cluster": 23
  },
  {
    "formula": "Y1Ba2Cu2.98Zn0.02O7",
    "Tc (K)": 85.0,
    "cluster": 23
  },
  {
    "formula": "Y1Ba2Cu2.982Zn0.018O6.78",
    "Tc (K)": 56.0,
    "cluster": 23
  },
  {
    "formula": "Y1Ba2Cu2.961Zn0.039O6.78",
    "Tc (K)": 42.9,
    "cluster": 23
  },
  {
    "formula": "Y1Ba2Cu2.9955Zn0.0045O6.95",
    "Tc (K)": 90.0,
    "cluster": 23
  },
  {
    "formula": "Y1Ba2Cu2.9907Zn0.0093O6.95",
    "Tc (K)": 88.0,
    "cluster": 23
  },
  {
    "formula": "Y1Ba2Cu2.95Zn0.05O6.52",
    "Tc (K)": 23.0,
    "cluster": 23
  },
  {
    "formula": "Y1Ba2Cu2.95Zn0.05O6.56",
    "Tc (K)": 24.0,
    "cluster": 23
  },
  {
    "formula": "Y1Ba2Cu2.95Zn0.05O6.62",
    "Tc (K)": 21.0,
    "cluster": 23
  },
  {
    "formula": "Y1Ba2Cu2.95Zn0.05O6.63",
    "Tc (K)": 25.0,
    "cluster": 23
  },
  {
    "formula": "Y1Ba2Cu2.95Zn0.05O6.69",
    "Tc (K)": 25.0,
    "cluster": 23
  },
  {
    "formula": "Y1Ba2Cu2.95Zn0.05O6.7",
    "Tc (K)": 25.0,
    "cluster": 23
  },
  {
    "formula": "Y1Ba2Cu2.95Zn0.05O6.72",
    "Tc (K)": 35.0,
    "cluster": 23
  },
  {
    "formula": "Y1Ba2Cu2.95Zn0.05O6.75",
    "Tc (K)": 48.0,
    "cluster": 23
  },
  {
    "formula": "Y1Ba2Cu2.95Zn0.05O6.8",
    "Tc (K)": 60.0,
    "cluster": 23
  },
  {
    "formula": "Y1Ba2Cu2.94Zn0.06O6.93",
    "Tc (K)": 75.0,
    "cluster": 23
  },
  {
    "formula": "Y1Ba2Cu2.91Zn0.09O6.93",
    "Tc (K)": 55.0,
    "cluster": 23
  },
  {
    "formula": "Y1Ba2Cu2.94Zn0.06O6.73",
    "Tc (K)": 35.0,
    "cluster": 23
  },
  {
    "formula": "Y1Ba2Cu2.91Zn0.09O6.73",
    "Tc (K)": 25.0,
    "cluster": 23
  },
  {
    "formula": "Y1Ba2Cu2.94Zn0.06O6.83",
    "Tc (K)": 55.0,
    "cluster": 23
  },
  {
    "formula": "Y1Ba2Cu2.91Zn0.09O6.83",
    "Tc (K)": 45.0,
    "cluster": 23
  },
  {
    "formula": "Y1Ba2Cu2.982Zn0.018O6.9",
    "Tc (K)": 89.2,
    "cluster": 23
  },
  {
    "formula": "Y1Ba2Cu2.91Zn0.09O6.9",
    "Tc (K)": 74.6,
    "cluster": 23
  },
  {
    "formula": "Y1Ba2Cu2.988Zn0.012O6.75",
    "Tc (K)": 62.0,
    "cluster": 23
  },
  {
    "formula": "Y1Ba2Cu2.982Zn0.018O6.75",
    "Tc (K)": 57.8,
    "cluster": 23
  },
  {
    "formula": "Y1Ba2Cu2.9925Zn0.0075O6.92",
    "Tc (K)": 88.0,
    "cluster": 23
  },
  {
    "formula": "Y1Ba2Cu2.985Zn0.015O6.95",
    "Tc (K)": 86.0,
    "cluster": 23
  },
  {
    "formula": "Y1Ba2Cu2.9775Zn0.0225O6.93",
    "Tc (K)": 83.0,
    "cluster": 23
  },
  {
    "formula": "Y1Ba2Cu2.97Zn0.03O6.98",
    "Tc (K)": 80.0,
    "cluster": 23
  },
  {
    "formula": "Y1Ba2Cu2.94Zn0.06O6.96",
    "Tc (K)": 71.0,
    "cluster": 23
  },
  {
    "formula": "Y1Ba2Cu2.88Zn0.12O6.95",
    "Tc (K)": 64.0,
    "cluster": 23
  }
]

File: clusters/cluster24.json
[
  {
    "formula": "Pr0.1La1.7Sr0.2Cu1O4",
    "Tc (K)": 36.0,
    "cluster": 24
  },
  {
    "formula": "Nd0.1La1.7Sr0.2Cu1O4",
    "Tc (K)": 35.0,
    "cluster": 24
  },
  {
    "formula": "Sm0.1La1.7Sr0.2Cu1O4",
    "Tc (K)": 32.0,
    "cluster": 24
  },
  {
    "formula": "Gd0.1La1.7Sr0.2Cu1O4",
    "Tc (K)": 30.0,
    "cluster": 24
  },
  {
    "formula": "Eu0.1La1.7Sr0.2Cu1O4",
    "Tc (K)": 33.0,
    "cluster": 24
  },
  {
    "formula": "Sm1La0.75Sr0.25Cu1O3.95",
    "Tc (K)": 20.0,
    "cluster": 24
  },
  {
    "formula": "La1.875Ba0.025Sr0.1Cu1O4",
    "Tc (K)": 29.1,
    "cluster": 24
  },
  {
    "formula": "La1.45Nd0.4Sr0.15Cu1O4",
    "Tc (K)": 22.5,
    "cluster": 24
  },
  {
    "formula": "La1.82Nd0.03Sr0.15Cu1O4",
    "Tc (K)": 34.2,
    "cluster": 24
  },
  {
    "formula": "La1.4Nd0.4Sr0.2Cu1O4",
    "Tc (K)": 21.7,
    "cluster": 24
  },
  {
    "formula": "La1.65Sm0.15Sr0.2Cu1O4",
    "Tc (K)": 24.0,
    "cluster": 24
  },
  {
    "formula": "La1Sm0.8Sr0.2Cu1O4",
    "Tc (K)": 35.0,
    "cluster": 24
  },
  {
    "formula": "Nd1.32Sr0.41Ce0.27Cu1O4",
    "Tc (K)": 24.0,
    "cluster": 24
  },
  {
    "formula": "Pr1.79Ce0.15Sr0.06Cu1O3.94",
    "Tc (K)": 21.0,
    "cluster": 24
  },
  {
    "formula": "La1.85Sr0.15Cu0.98Li0.02O4",
    "Tc (K)": 36.5,
    "cluster": 24
  },
  {
    "formula": "La1.85Sr0.15Cu0.97Li0.03O4",
    "Tc (K)": 33.5,
    "cluster": 24
  },
  {
    "formula": "La1.85Sr0.15Cu0.95Li0.05O4",
    "Tc (K)": 27.2,
    "cluster": 24
  },
  {
    "formula": "La1.798Nd0.052Ca0.15Cu1O4",
    "Tc (K)": 31.6,
    "cluster": 24
  },
  {
    "formula": "La1.85Sr0.12Ca0.016Ba0.014Cu1O4",
    "Tc (K)": 30.0,
    "cluster": 24
  },
  {
    "formula": "La1.85Sr0.09Ca0.034Ba0.026Cu1O4",
    "Tc (K)": 28.5,
    "cluster": 24
  },
  {
    "formula": "La1.85Sr0.06Ca0.05Ba0.04Cu1O4",
    "Tc (K)": 27.0,
    "cluster": 24
  },
  {
    "formula": "La1.85Sr0.03Ca0.066Ba0.054Cu1O4",
    "Tc (K)": 24.0,
    "cluster": 24
  },
  {
    "formula": "La1.85Sr0.016Ca0.074Ba0.06Cu1O4",
    "Tc (K)": 23.5,
    "cluster": 24
  },
  {
    "formula": "La1.85Ca0.082Ba0.068Cu1O4",
    "Tc (K)": 20.0,
    "cluster": 24
  },
  {
    "formula": "La1.85Sr0.038Ba0.112Cu1O4",
    "Tc (K)": 32.0,
    "cluster": 24
  },
  {
    "formula": "La1.736Nd0.116Ba0.15Cu1O4",
    "Tc (K)": 29.0,
    "cluster": 24
  },
  {
    "formula": "Sm1La0.8Sr0.2Cu1O3.95",
    "Tc (K)": 28.8,
    "cluster": 24
  },
  {
    "formula": "Sm1La0.8Sr0.2Cu1O3.945",
    "Tc (K)": 26.0,
    "cluster": 24
  },
  {
    "formula": "Sm1La0.8Sr0.2Cu1O3.94",
    "Tc (K)": 24.6,
    "cluster": 24
  },
  {
    "formula": "La1.85Nd0Ca1.15Cu2O5.99",
    "Tc (K)": 23.0,
    "cluster": 24
  },
  {
    "formula": "La1.8Nd0.1Ba0.1Cu1O4",
    "Tc (K)": 22.0,
    "cluster": 24
  },
  {
    "formula": "Sm1La0.85Sr0.15Cu1O3.98",
    "Tc (K)": 30.0,
    "cluster": 24
  },
  {
    "formula": "La1.75Nd0.1Sr0.15Cu1O4",
    "Tc (K)": 31.7,
    "cluster": 24
  },
  {
    "formula": "La1.73Nd0.12Sr0.15Cu1O4",
    "Tc (K)": 26.3,
    "cluster": 24
  },
  {
    "formula": "La1.65Nd0.2Sr0.15Cu1O4",
    "Tc (K)": 20.0,
    "cluster": 24
  },
  {
    "formula": "Sm1La0.8Sr0.2Cu1O4",
    "Tc (K)": 24.0,
    "cluster": 24
  },
  {
    "formula": "La1.02Pr0.85Sr0.13Cu1O4",
    "Tc (K)": 22.0,
    "cluster": 24
  },
  {
    "formula": "La1.01Pr0.85Sr0.14Cu1O4",
    "Tc (K)": 25.0,
    "cluster": 24
  },
  {
    "formula": "La1Pr0.85Sr0.15Cu1O4",
    "Tc (K)": 28.0,
    "cluster": 24
  },
  {
    "formula": "La0.97Pr0.85Sr0.18Cu1O4",
    "Tc (K)": 28.0,
    "cluster": 24
  },
  {
    "formula": "La0.95Pr0.85Sr0.2Cu1O4",
    "Tc (K)": 27.0,
    "cluster": 24
  },
  {
    "formula": "La1.845Nd0.04Sr0.115Cu1O4",
    "Tc (K)": 28.5,
    "cluster": 24
  },
  {
    "formula": "La1.805Nd0.08Sr0.115Cu1O4",
    "Tc (K)": 27.5,
    "cluster": 24
  },
  {
    "formula": "La1.785Nd0.1Sr0.115Cu1O4",
    "Tc (K)": 27.0,
    "cluster": 24
  },
  {
    "formula": "La1.76Nd0.125Sr0.115Cu1O4",
    "Tc (K)": 25.5,
    "cluster": 24
  },
  {
    "formula": "La1.835Nd0.04Sr0.125Cu1O4",
    "Tc (K)": 32.0,
    "cluster": 24
  },
  {
    "formula": "La1.795Nd0.08Sr0.125Cu1O4",
    "Tc (K)": 29.5,
    "cluster": 24
  },
  {
    "formula": "La1.775Nd0.1Sr0.125Cu1O4",
    "Tc (K)": 27.0,
    "cluster": 24
  },
  {
    "formula": "La1.775Nd0.125Sr0.1Cu1O4",
    "Tc (K)": 26.0,
    "cluster": 24
  },
  {
    "formula": "La1.765Nd0.125Sr0.11Cu1O4",
    "Tc (K)": 26.0,
    "cluster": 24
  },
  {
    "formula": "La1.74Nd0.125Sr0.135Cu1O4",
    "Tc (K)": 21.0,
    "cluster": 24
  },
  {
    "formula": "La1.725Nd0.125Sr0.15Cu1O4",
    "Tc (K)": 33.5,
    "cluster": 24
  },
  {
    "formula": "La1.715Nd0.125Sr0.16Cu1O4",
    "Tc (K)": 35.0,
    "cluster": 24
  },
  {
    "formula": "La1.7575Pr0.0925Sr0.15Cu1O4",
    "Tc (K)": 37.0,
    "cluster": 24
  },
  {
    "formula": "La1.665Pr0.185Sr0.15Cu1O4",
    "Tc (K)": 35.0,
    "cluster": 24
  },
  {
    "formula": "La1.48Pr0.37Sr0.15Cu1O4",
    "Tc (K)": 34.0,
    "cluster": 24
  },
  {
    "formula": "La1.295Pr0.555Sr0.15Cu1O4",
    "Tc (K)": 33.0,
    "cluster": 24
  },
  {
    "formula": "La1.13Pr0.72Sr0.15Cu1O4",
    "Tc (K)": 32.0,
    "cluster": 24
  },
  {
    "formula": "La0.925Pr0.925Sr0.15Cu1O4",
    "Tc (K)": 32.0,
    "cluster": 24
  },
  {
    "formula": "La1.75Ca0.15Nd0.1Cu1O4",
    "Tc (K)": 30.5,
    "cluster": 24
  },
  {
    "formula": "La1.65Ca0.15Nd0.2Cu1O4",
    "Tc (K)": 30.0,
    "cluster": 24
  },
  {
    "formula": "La1.55Ca0.15Nd0.3Cu1O4",
    "Tc (K)": 28.0,
    "cluster": 24
  },
  {
    "formula": "La1.45Ca0.15Nd0.4Cu1O4",
    "Tc (K)": 27.5,
    "cluster": 24
  },
  {
    "formula": "La1.35Ca0.15Nd0.5Cu1O4",
    "Tc (K)": 26.0,
    "cluster": 24
  },
  {
    "formula": "La1.25Ca0.15Nd0.6Cu1O4",
    "Tc (K)": 25.0,
    "cluster": 24
  },
  {
    "formula": "La1.05Ca0.15Nd0.8Cu1O4",
    "Tc (K)": 24.5,
    "cluster": 24
  },
  {
    "formula": "La0.85Ca0.15Nd1Cu1O4",
    "Tc (K)": 23.0,
    "cluster": 24
  },
  {
    "formula": "La1.736Nd0.116Ba0.15Cu1O4.03",
    "Tc (K)": 29.0,
    "cluster": 24
  },
  {
    "formula": "La1.85Sr0.12Ca0.016Ba0.014Cu1O3.99",
    "Tc (K)": 34.1,
    "cluster": 24
  },
  {
    "formula": "La1.85Sr0.09Ca0.034Ba0.026Cu1O3.99",
    "Tc (K)": 32.2,
    "cluster": 24
  },
  {
    "formula": "La1.85Sr0.06Ca0.05Ba0.04Cu1O3.99",
    "Tc (K)": 30.0,
    "cluster": 24
  },
  {
    "formula": "La1.85Sr0.016Ca0.074Ba0.06Cu1O4.01",
    "Tc (K)": 25.4,
    "cluster": 24
  },
  {
    "formula": "La1.798Nd0.052Ca0.15Cu1O3.96",
    "Tc (K)": 31.6,
    "cluster": 24
  },
  {
    "formula": "La1.875Ba0.04Sr0.085Cu1O4",
    "Tc (K)": 31.7,
    "cluster": 24
  },
  {
    "formula": "La1.875Ba0.005Sr0.12Cu1O4",
    "Tc (K)": 31.1,
    "cluster": 24
  },
  {
    "formula": "La1.86Sr0.14Cu0.99Li0.01O4",
    "Tc (K)": 38.25,
    "cluster": 24
  },
  {
    "formula": "La1.87Sr0.13Cu0.98Li0.02O4",
    "Tc (K)": 32.85,
    "cluster": 24
  },
  {
    "formula": "La1.885Sr0.115Cu0.965Li0.035O4",
    "Tc (K)": 26.5,
    "cluster": 24
  },
  {
    "formula": "La1.9Sr0.1Cu0.95Li0.05O4",
    "Tc (K)": 20.0,
    "cluster": 24
  },
  {
    "formula": "La1.81Ho0.04Sr0.15Cu1O4",
    "Tc (K)": 32.0,
    "cluster": 24
  },
  {
    "formula": "La1.75Pr0.1Sr0.15Cu1O4",
    "Tc (K)": 37.4,
    "cluster": 24
  },
  {
    "formula": "La1.35Pr0.5Sr0.15Cu1O4",
    "Tc (K)": 34.3,
    "cluster": 24
  },
  {
    "formula": "La0.85Pr1Sr0.15Cu1O4",
    "Tc (K)": 32.6,
    "cluster": 24
  },
  {
    "formula": "La0.65Pr1.2Sr0.15Cu1O4",
    "Tc (K)": 31.4,
    "cluster": 24
  },
  {
    "formula": "La0.55Pr1.3Sr0.15Cu1O4",
    "Tc (K)": 29.6,
    "cluster": 24
  },
  {
    "formula": "La1.83Sr0.15Na0.02Cu1O4",
    "Tc (K)": 37.0,
    "cluster": 24
  },
  {
    "formula": "La1.8Sr0.15Na0.05Cu1O4",
    "Tc (K)": 37.0,
    "cluster": 24
  },
  {
    "formula": "La1.75Sr0.15Na0.1Cu1O4",
    "Tc (K)": 37.0,
    "cluster": 24
  },
  {
    "formula": "La1.7Sr0.15Na0.15Cu1O4",
    "Tc (K)": 37.0,
    "cluster": 24
  },
  {
    "formula": "La1.55Sr0.15Na0.3Cu1O4",
    "Tc (K)": 37.0,
    "cluster": 24
  },
  {
    "formula": "La1.81Sr0.15Ho0.04Cu1O4",
    "Tc (K)": 32.5,
    "cluster": 24
  },
  {
    "formula": "La1.76Sr0.2Ho0.04Cu1O4",
    "Tc (K)": 28.4,
    "cluster": 24
  },
  {
    "formula": "La1.425Nd0.4Sr0.175Cu1O4",
    "Tc (K)": 25.0,
    "cluster": 24
  },
  {
    "formula": "Sm1La0.82Sr0.18Cu1O4",
    "Tc (K)": 37.0,
    "cluster": 24
  },
  {
    "formula": "Sm0.96La0.84Sr0.2Cu1O4",
    "Tc (K)": 35.0,
    "cluster": 24
  },
  {
    "formula": "Eu1.007La0.793Sr0.2Cu1O4",
    "Tc (K)": 29.2,
    "cluster": 24
  },
  {
    "formula": "Sm0.9La0.9Sr0.2Cu1O4",
    "Tc (K)": 34.0,
    "cluster": 24
  },
  {
    "formula": "La1.84Sr0.05Ca0.11Cu1O4",
    "Tc (K)": 33.2,
    "cluster": 24
  }
]

File: clusters/cluster25.json
[
  {
    "formula": "Nd1.85Ce0.15Cu1O3.93",
    "Tc (K)": 24.0,
    "cluster": 25
  },
  {
    "formula": "Nd1.85Ce0.15Cu1O4",
    "Tc (K)": 22.9,
    "cluster": 25
  },
  {
    "formula": "Nd1.847Ce0.153Cu1O4",
    "Tc (K)": 22.5,
    "cluster": 25
  },
  {
    "formula": "Nd1.85Ce0.15Cu1O3.98",
    "Tc (K)": 21.2,
    "cluster": 25
  },
  {
    "formula": "Nd1.86Ce0.14Cu1O3.96",
    "Tc (K)": 21.3,
    "cluster": 25
  },
  {
    "formula": "Nd1.85Ce0.15Cu1O3.95",
    "Tc (K)": 22.1,
    "cluster": 25
  },
  {
    "formula": "Nd1.85Th0.15Cu1O4",
    "Tc (K)": 22.5,
    "cluster": 25
  },
  {
    "formula": "Nd1.55La0.3Th0.15Cu1O4",
    "Tc (K)": 22.0,
    "cluster": 25
  },
  {
    "formula": "Nd1.55La0.3Ce0.15Cu1O4",
    "Tc (K)": 25.2,
    "cluster": 25
  },
  {
    "formula": "Nd1.25La0.6Ce0.15Cu1O4",
    "Tc (K)": 23.0,
    "cluster": 25
  },
  {
    "formula": "Nd0.95La0.9Ce0.15Cu1O4",
    "Tc (K)": 22.0,
    "cluster": 25
  },
  {
    "formula": "Nd1.85Ce0.15Cu1O3.97",
    "Tc (K)": 20.0,
    "cluster": 25
  },
  {
    "formula": "Nd1.75Y0.1Ce0.15Cu1O4",
    "Tc (K)": 21.0,
    "cluster": 25
  },
  {
    "formula": "Nd1.75La0.1Ce0.15Cu1O4",
    "Tc (K)": 20.0,
    "cluster": 25
  },
  {
    "formula": "Nd1.65La0.2Ce0.15Cu1O4",
    "Tc (K)": 21.2,
    "cluster": 25
  },
  {
    "formula": "Sm1.85Ce0.15Cu1O4",
    "Tc (K)": 20.0,
    "cluster": 25
  },
  {
    "formula": "Nd1.84Ce0.16Cu1O4",
    "Tc (K)": 21.75,
    "cluster": 25
  },
  {
    "formula": "Nd1.85Y0.15Cu1O4",
    "Tc (K)": 21.0,
    "cluster": 25
  },
  {
    "formula": "Nd1.8315Y0.0185Ce0.15Cu1O4",
    "Tc (K)": 20.0,
    "cluster": 25
  },
  {
    "formula": "Nd1.75Sm0.1Ce0.15Cu1O3.972",
    "Tc (K)": 22.2,
    "cluster": 25
  },
  {
    "formula": "Nd1.65Sm0.2Ce0.15Cu1O3.971",
    "Tc (K)": 21.6,
    "cluster": 25
  },
  {
    "formula": "Nd1.55Sm0.3Ce0.15Cu1O3.972",
    "Tc (K)": 21.8,
    "cluster": 25
  },
  {
    "formula": "Nd1.85Ce0.15Cu1O3.971",
    "Tc (K)": 21.6,
    "cluster": 25
  },
  {
    "formula": "Pr1.85Ce0.15Cu1O3.97",
    "Tc (K)": 20.0,
    "cluster": 25
  },
  {
    "formula": "Sm1.85Ce0.15Cu1O3.97",
    "Tc (K)": 21.8,
    "cluster": 25
  },
  {
    "formula": "Sm1.75Gd0.1Ce0.15Cu1O3.97",
    "Tc (K)": 21.4,
    "cluster": 25
  },
  {
    "formula": "Sm1.65Gd0.2Ce0.15Cu1O3.97",
    "Tc (K)": 21.0,
    "cluster": 25
  },
  {
    "formula": "Sm1.55Gd0.3Ce0.15Cu1O3.97",
    "Tc (K)": 20.2,
    "cluster": 25
  },
  {
    "formula": "Nd1.86Ce0.14Cu1O4",
    "Tc (K)": 22.9,
    "cluster": 25
  },
  {
    "formula": "Pr0.91La1Ce0.09Cu1O4",
    "Tc (K)": 25.2,
    "cluster": 25
  },
  {
    "formula": "Pr0.89La1Ce0.11Cu1O4",
    "Tc (K)": 24.6,
    "cluster": 25
  },
  {
    "formula": "Pr0.85La1Ce0.15Cu1O4",
    "Tc (K)": 24.0,
    "cluster": 25
  },
  {
    "formula": "La1.8Nd0.2Cu1O4.04",
    "Tc (K)": 26.3,
    "cluster": 25
  },
  {
    "formula": "La1.8Nd0.2Cu1O4.059",
    "Tc (K)": 26.7,
    "cluster": 25
  },
  {
    "formula": "La1.8Nd0.2Cu1O4.07",
    "Tc (K)": 35.3,
    "cluster": 25
  },
  {
    "formula": "La1.8Nd0.2Cu1O4.071",
    "Tc (K)": 34.8,
    "cluster": 25
  },
  {
    "formula": "La1.8Nd0.2Cu1O4.086",
    "Tc (K)": 35.9,
    "cluster": 25
  },
  {
    "formula": "La1.8Nd0.2Cu1O4.093",
    "Tc (K)": 25.6,
    "cluster": 25
  },
  {
    "formula": "La1.95Bi0.05Cu1O4.075",
    "Tc (K)": 25.7,
    "cluster": 25
  },
  {
    "formula": "Pr1.86Ce0.14Cu1O4",
    "Tc (K)": 21.0,
    "cluster": 25
  },
  {
    "formula": "Nd1.85Ce0.15Cu1O4.014",
    "Tc (K)": 25.0,
    "cluster": 25
  },
  {
    "formula": "Nd1.85Ce0.15Cu1O4.026",
    "Tc (K)": 21.1,
    "cluster": 25
  },
  {
    "formula": "Nd1.85Ce0.15Cu1O4.028",
    "Tc (K)": 21.1,
    "cluster": 25
  },
  {
    "formula": "La1.8Nd0.2Cu1O4.0641",
    "Tc (K)": 25.1,
    "cluster": 25
  },
  {
    "formula": "La1.95Bi0.05Cu1O4.0635",
    "Tc (K)": 34.9,
    "cluster": 25
  },
  {
    "formula": "La1.8Pr0.2Cu1O4.0631",
    "Tc (K)": 20.2,
    "cluster": 25
  },
  {
    "formula": "La1.87Ce0.13Cu1O4",
    "Tc (K)": 23.5,
    "cluster": 25
  },
  {
    "formula": "La1.909Ce0.091Cu1O4",
    "Tc (K)": 30.3,
    "cluster": 25
  },
  {
    "formula": "La1.89Ce0.11Cu1O4",
    "Tc (K)": 29.75,
    "cluster": 25
  },
  {
    "formula": "La2Cu0.985V0.015O4.021",
    "Tc (K)": 40.0,
    "cluster": 25
  },
  {
    "formula": "La2Cu0.975V0.025O4.032",
    "Tc (K)": 40.0,
    "cluster": 25
  },
  {
    "formula": "La2Cu0.965V0.035O4.045",
    "Tc (K)": 40.0,
    "cluster": 25
  },
  {
    "formula": "La2Cu0.955V0.045O4.056",
    "Tc (K)": 40.0,
    "cluster": 25
  },
  {
    "formula": "Pr0.89La1Ce0.11Cu1O3.98",
    "Tc (K)": 26.0,
    "cluster": 25
  },
  {
    "formula": "Pr1.85Ce0.15Cu0.99V0.01O3.98",
    "Tc (K)": 22.0,
    "cluster": 25
  },
  {
    "formula": "Pr1.85Ce0.15Cu0.98V0.02O3.98",
    "Tc (K)": 22.3,
    "cluster": 25
  },
  {
    "formula": "Pr1.85Ce0.15Cu0.97V0.03O3.98",
    "Tc (K)": 21.2,
    "cluster": 25
  },
  {
    "formula": "Pr1.85Ce0.15Cu0.96V0.04O3.98",
    "Tc (K)": 22.4,
    "cluster": 25
  },
  {
    "formula": "Pr1.96Ce0.04Cu1O4",
    "Tc (K)": 23.6,
    "cluster": 25
  },
  {
    "formula": "Pr1.91Ce0.09Cu1O4",
    "Tc (K)": 21.5,
    "cluster": 25
  },
  {
    "formula": "Sm1.86Ce0.14Cu1O4",
    "Tc (K)": 22.7,
    "cluster": 25
  },
  {
    "formula": "Sm1.857Ce0.143Cu1O4",
    "Tc (K)": 22.3,
    "cluster": 25
  },
  {
    "formula": "La1.895Ce0.105Cu1O4",
    "Tc (K)": 24.3,
    "cluster": 25
  },
  {
    "formula": "La1.88Ce0.12Cu1O4",
    "Tc (K)": 24.3,
    "cluster": 25
  },
  {
    "formula": "La1.891Ce0.109Cu1O4",
    "Tc (K)": 28.5,
    "cluster": 25
  },
  {
    "formula": "C0.9S0.1",
    "Tc (K)": 35.0,
    "cluster": 25
  },
  {
    "formula": "Nd1.85Ce0.15Cu0.995Mn0.005O4",
    "Tc (K)": 22.1,
    "cluster": 25
  },
  {
    "formula": "Nd1.85Ce0.15Cu0.98Mn0.02O4",
    "Tc (K)": 21.1,
    "cluster": 25
  },
  {
    "formula": "Nd1.85Ce0.15Cu0.96Mn0.04O4",
    "Tc (K)": 21.0,
    "cluster": 25
  },
  {
    "formula": "La1.865Ce0.135Cu1O4",
    "Tc (K)": 21.2,
    "cluster": 25
  },
  {
    "formula": "Pr0.88La1Ce0.12Cu1O3.908",
    "Tc (K)": 27.0,
    "cluster": 25
  },
  {
    "formula": "Pr0.88La1Ce0.12Cu1O3.934",
    "Tc (K)": 24.0,
    "cluster": 25
  },
  {
    "formula": "Pr0.88La1Ce0.12Cu1O3.947",
    "Tc (K)": 22.0,
    "cluster": 25
  },
  {
    "formula": "La1.9Sm0.1Cu1O4",
    "Tc (K)": 25.0,
    "cluster": 25
  },
  {
    "formula": "La1.7Sm0.3Cu1O4",
    "Tc (K)": 25.0,
    "cluster": 25
  },
  {
    "formula": "Cu1Cr0.95Fe0.05O2",
    "Tc (K)": 117.5,
    "cluster": 25
  },
  {
    "formula": "Cu1Cr0.9Fe0.1O2",
    "Tc (K)": 98.0,
    "cluster": 25
  },
  {
    "formula": "La1.8Eu0.2Cu1O3.5",
    "Tc (K)": 20.0,
    "cluster": 25
  }
]
