Repository: ZHIXINimd/superconductor-cluster-explorer

File: clusters/cluster26.json
[
  {
    "formula": "Ho0.95Ca0.05Ba2Cu4O8",
    "Tc (K)": 81.0,
    "cluster": 26
  },
  {
    "formula": "Ho0.9Ca0.1Ba2Cu4O8",
    "Tc (K)": 87.0,
    "cluster": 26
  },
  {
    "formula": "Ho0.85Ca0.15Ba2Cu4O8",
    "Tc (K)": 87.0,
    "cluster": 26
  },
  {
    "formula": "Ho0.8Ca0.2Ba2Cu4O8",
    "Tc (K)": 87.0,
    "cluster": 26
  },
  {
    "formula": "Ho0.7Ca0.3Ba2Cu4O8",
    "Tc (K)": 87.0,
    "cluster": 26
  },
  {
    "formula": "Sm0.9Pr0.1Ba2Cu3O6.95",
    "Tc (K)": 65.7,
    "cluster": 26
  },
  {
    "formula": "Sm0.8Pr0.2Ba2Cu3O6.95",
    "Tc (K)": 38.3,
    "cluster": 26
  },
  {
    "formula": "Tm0.9Pr0.1Ba2Cu3O6.95",
    "Tc (K)": 87.9,
    "cluster": 26
  },
  {
    "formula": "Tm0.8Pr0.2Ba2Cu3O6.95",
    "Tc (K)": 77.9,
    "cluster": 26
  },
  {
    "formula": "Tm0.7Pr0.3Ba2Cu3O6.95",
    "Tc (K)": 64.1,
    "cluster": 26
  },
  {
    "formula": "Tm0.6Pr0.4Ba2Cu3O6.95",
    "Tc (K)": 50.3,
    "cluster": 26
  },
  {
    "formula": "Tm0.5Pr0.5Ba2Cu3O6.95",
    "Tc (K)": 28.9,
    "cluster": 26
  },
  {
    "formula": "Dy1Ba1Sr1Cu3O6.94",
    "Tc (K)": 80.0,
    "cluster": 26
  },
  {
    "formula": "Dy1Ba1Sr1Cu3O6.93",
    "Tc (K)": 83.0,
    "cluster": 26
  },
  {
    "formula": "Lu0.5Pr0.5Ba2Cu3O6.75",
    "Tc (K)": 40.1,
    "cluster": 26
  },
  {
    "formula": "Yb0.5Pr0.5Ba2Cu3O6.67",
    "Tc (K)": 38.7,
    "cluster": 26
  },
  {
    "formula": "Tm0.5Pr0.5Ba2Cu3O6.64",
    "Tc (K)": 36.0,
    "cluster": 26
  },
  {
    "formula": "Er0.5Pr0.5Ba2Cu3O6.82",
    "Tc (K)": 34.4,
    "cluster": 26
  },
  {
    "formula": "Ho0.5Pr0.5Ba2Cu3O6.67",
    "Tc (K)": 24.3,
    "cluster": 26
  },
  {
    "formula": "Yb1Ba1.8Sr0.2Cu4O8",
    "Tc (K)": 80.0,
    "cluster": 26
  },
  {
    "formula": "Yb1Ba1.6Sr0.4Cu4O8",
    "Tc (K)": 80.0,
    "cluster": 26
  },
  {
    "formula": "Yb1Ba1.4Sr0.6Cu4O8",
    "Tc (K)": 80.0,
    "cluster": 26
  },
  {
    "formula": "Yb1Ba1.2Sr0.8Cu4O8",
    "Tc (K)": 80.0,
    "cluster": 26
  },
  {
    "formula": "Dy1Ba1.8Sr0.2Cu3O6.89",
    "Tc (K)": 84.2,
    "cluster": 26
  },
  {
    "formula": "Dy1Ba1.6Sr0.4Cu3O6.89",
    "Tc (K)": 80.6,
    "cluster": 26
  },
  {
    "formula": "Dy1Ba1.4Sr0.6Cu3O6.91",
    "Tc (K)": 85.2,
    "cluster": 26
  },
  {
    "formula": "Dy1Ba1.2Sr0.8Cu3O6.9",
    "Tc (K)": 84.7,
    "cluster": 26
  },
  {
    "formula": "Dy1Ba1Sr1Cu3O6.89",
    "Tc (K)": 79.5,
    "cluster": 26
  },
  {
    "formula": "Dy0.9Ce0.1Ba2Cu4O8",
    "Tc (K)": 44.0,
    "cluster": 26
  },
  {
    "formula": "Ho1Ba1Sr1Cu3O6.94",
    "Tc (K)": 79.0,
    "cluster": 26
  },
  {
    "formula": "Er1Ba1Sr1Cu3O6.94",
    "Tc (K)": 78.0,
    "cluster": 26
  },
  {
    "formula": "Tm1Ba1Sr1Cu3O6.94",
    "Tc (K)": 70.0,
    "cluster": 26
  },
  {
    "formula": "Lu1Ba1Sr1Cu3O6.94",
    "Tc (K)": 54.0,
    "cluster": 26
  },
  {
    "formula": "Nd1Ba1Sr1Cu3O6.94",
    "Tc (K)": 74.0,
    "cluster": 26
  },
  {
    "formula": "Yb0.95Pr0.05Ba2Cu3O6.9",
    "Tc (K)": 89.1,
    "cluster": 26
  },
  {
    "formula": "Yb0.9Pr0.1Ba2Cu3O6.92",
    "Tc (K)": 88.0,
    "cluster": 26
  },
  {
    "formula": "Yb0.8Pr0.2Ba2Cu3O6.88",
    "Tc (K)": 79.9,
    "cluster": 26
  },
  {
    "formula": "Yb0.7Pr0.3Ba2Cu3O6.87",
    "Tc (K)": 67.2,
    "cluster": 26
  },
  {
    "formula": "Yb0.6Pr0.4Ba2Cu3O6.91",
    "Tc (K)": 50.5,
    "cluster": 26
  },
  {
    "formula": "Yb0.5Pr0.5Ba2Cu3O6.9",
    "Tc (K)": 34.8,
    "cluster": 26
  },
  {
    "formula": "Dy1Ba1Sr1Cu3O6.9",
    "Tc (K)": 77.05,
    "cluster": 26
  },
  {
    "formula": "Dy1Ba1Sr1Cu3O6.7",
    "Tc (K)": 29.9,
    "cluster": 26
  },
  {
    "formula": "Dy1Ba1.5Sr0.5Cu3O6.9",
    "Tc (K)": 86.3,
    "cluster": 26
  },
  {
    "formula": "Er0.95Ca0.05Ba2Cu3O6.935",
    "Tc (K)": 86.0,
    "cluster": 26
  },
  {
    "formula": "Er0.9Ca0.1Ba2Cu3O6.93",
    "Tc (K)": 82.5,
    "cluster": 26
  },
  {
    "formula": "Er0.85Ca0.15Ba2Cu3O6.93",
    "Tc (K)": 79.5,
    "cluster": 26
  },
  {
    "formula": "Er0.8Ca0.2Ba2Cu3O6.91",
    "Tc (K)": 76.5,
    "cluster": 26
  },
  {
    "formula": "Er0.75Ca0.25Ba2Cu3O6.88",
    "Tc (K)": 67.5,
    "cluster": 26
  },
  {
    "formula": "Er0.7Ca0.3Ba2Cu3O6.83",
    "Tc (K)": 55.7,
    "cluster": 26
  },
  {
    "formula": "Nd0.97Pr0.03Ba2Cu3O7",
    "Tc (K)": 85.1,
    "cluster": 26
  },
  {
    "formula": "Nd0.92Pr0.08Ba2Cu3O7",
    "Tc (K)": 68.2,
    "cluster": 26
  },
  {
    "formula": "Nd0.85Pr0.15Ba2Cu3O7",
    "Tc (K)": 40.7,
    "cluster": 26
  },
  {
    "formula": "Nd0.8Pr0.2Ba2Cu3O7",
    "Tc (K)": 31.4,
    "cluster": 26
  },
  {
    "formula": "Er0.97Pr0.03Ba2Cu3O7",
    "Tc (K)": 93.9,
    "cluster": 26
  },
  {
    "formula": "Er0.924Pr0.076Ba2Cu3O7",
    "Tc (K)": 91.1,
    "cluster": 26
  },
  {
    "formula": "Er0.85Pr0.15Ba2Cu3O7",
    "Tc (K)": 82.9,
    "cluster": 26
  },
  {
    "formula": "Er0.8Pr0.2Ba2Cu3O7",
    "Tc (K)": 76.4,
    "cluster": 26
  },
  {
    "formula": "Er0.7Pr0.3Ba2Cu3O7",
    "Tc (K)": 61.1,
    "cluster": 26
  },
  {
    "formula": "Er0.6Pr0.4Ba2Cu3O7",
    "Tc (K)": 45.8,
    "cluster": 26
  },
  {
    "formula": "Er0.5Pr0.5Ba2Cu3O7",
    "Tc (K)": 28.6,
    "cluster": 26
  },
  {
    "formula": "Lu0.85Pr0.15Ba2Cu3O7",
    "Tc (K)": 89.7,
    "cluster": 26
  },
  {
    "formula": "Lu0.8Pr0.2Ba2Cu3O7",
    "Tc (K)": 86.8,
    "cluster": 26
  },
  {
    "formula": "Lu0.7Pr0.3Ba2Cu3O7",
    "Tc (K)": 73.5,
    "cluster": 26
  },
  {
    "formula": "Lu0.6Pr0.4Ba2Cu3O7",
    "Tc (K)": 59.1,
    "cluster": 26
  },
  {
    "formula": "Nd1Ba1Sr1Cu3O6.92",
    "Tc (K)": 64.0,
    "cluster": 26
  },
  {
    "formula": "Yb1Ba1.6Sr0.4Cu3O6.88",
    "Tc (K)": 80.2,
    "cluster": 26
  },
  {
    "formula": "Nd1.3Ba1.5Ca0.2Cu3O6.952",
    "Tc (K)": 36.0,
    "cluster": 26
  },
  {
    "formula": "Nd1.2Ba1.6Ca0.2Cu3O6.929",
    "Tc (K)": 51.0,
    "cluster": 26
  },
  {
    "formula": "Nd1.1Ba1.7Ca0.2Cu3O6.894",
    "Tc (K)": 65.0,
    "cluster": 26
  },
  {
    "formula": "Nd1Ba1.8Ca0.2Cu3O6.866",
    "Tc (K)": 73.0,
    "cluster": 26
  },
  {
    "formula": "Nd1.2Ba1.4Ca0.4Cu3O6.888",
    "Tc (K)": 40.0,
    "cluster": 26
  },
  {
    "formula": "Nd1.1Ba1.5Ca0.4Cu3O6.864",
    "Tc (K)": 54.0,
    "cluster": 26
  },
  {
    "formula": "Nd1Ba1.6Ca0.4Cu3O6.828",
    "Tc (K)": 65.0,
    "cluster": 26
  },
  {
    "formula": "Nd0.9Ba1.7Ca0.4Cu3O6.801",
    "Tc (K)": 72.0,
    "cluster": 26
  },
  {
    "formula": "Nd1.1Ba1.7Sr0.2Cu3O6.858",
    "Tc (K)": 70.0,
    "cluster": 26
  },
  {
    "formula": "Nd1Ba1.8Sr0.2Cu3O6.927",
    "Tc (K)": 82.0,
    "cluster": 26
  },
  {
    "formula": "Nd1.2Ba1.4Sr0.4Cu3O6.789",
    "Tc (K)": 41.0,
    "cluster": 26
  },
  {
    "formula": "Nd1.2Ba1.4Sr0.4Cu3O6.731",
    "Tc (K)": 65.0,
    "cluster": 26
  },
  {
    "formula": "Nd1Ba1.6Sr0.4Cu3O6.721",
    "Tc (K)": 78.5,
    "cluster": 26
  },
  {
    "formula": "Nd0.9Ba1.7Sr0.4Cu3O6.666",
    "Tc (K)": 82.0,
    "cluster": 26
  },
  {
    "formula": "Nd1.3Ba1.5Sr0.2Cu3O6.917",
    "Tc (K)": 36.0,
    "cluster": 26
  },
  {
    "formula": "Nd1.2Ba1.6Sr0.2Cu3O6.885",
    "Tc (K)": 45.0,
    "cluster": 26
  },
  {
    "formula": "Er0.95Hf0.05Ba2Cu3O6.938",
    "Tc (K)": 86.0,
    "cluster": 26
  },
  {
    "formula": "Er0.9Hf0.1Ba2Cu3O6.862",
    "Tc (K)": 82.9,
    "cluster": 26
  },
  {
    "formula": "Er0.85Hf0.15Ba2Cu3O6.813",
    "Tc (K)": 79.9,
    "cluster": 26
  },
  {
    "formula": "Er0.8Hf0.2Ba2Cu3O6.772",
    "Tc (K)": 78.8,
    "cluster": 26
  },
  {
    "formula": "Er0.8Ca0.05Hf0.15Ba2Cu3O6.706",
    "Tc (K)": 64.8,
    "cluster": 26
  },
  {
    "formula": "Er0.75Ca0.1Hf0.15Ba2Cu3O6.796",
    "Tc (K)": 73.6,
    "cluster": 26
  },
  {
    "formula": "Er0.7Ca0.15Hf0.15Ba2Cu3O6.821",
    "Tc (K)": 77.3,
    "cluster": 26
  },
  {
    "formula": "Er0.65Ca0.2Hf0.15Ba2Cu3O6.83",
    "Tc (K)": 80.9,
    "cluster": 26
  },
  {
    "formula": "Er0.6Ca0.25Hf0.15Ba2Cu3O7.02",
    "Tc (K)": 84.7,
    "cluster": 26
  },
  {
    "formula": "Er0.55Ca0.3Hf0.15Ba2Cu3O7.05",
    "Tc (K)": 72.2,
    "cluster": 26
  },
  {
    "formula": "Er0.45Ca0.4Hf0.15Ba2Cu3O7.1",
    "Tc (K)": 66.0,
    "cluster": 26
  },
  {
    "formula": "Nd1Ba1.5Sr0.5Cu3O6.91",
    "Tc (K)": 83.0,
    "cluster": 26
  },
  {
    "formula": "Nd0.95Pr0.05Ba2Cu3O6.85",
    "Tc (K)": 57.2,
    "cluster": 26
  },
  {
    "formula": "Nd0.9Pr0.1Ba2Cu3O6.85",
    "Tc (K)": 48.3,
    "cluster": 26
  },
  {
    "formula": "Nd0.85Pr0.15Ba2Cu3O6.85",
    "Tc (K)": 41.3,
    "cluster": 26
  },
  {
    "formula": "Nd0.8Pr0.2Ba2Cu3O6.85",
    "Tc (K)": 30.2,
    "cluster": 26
  },
  {
    "formula": "Nd0.95Pr0.05Ba2Cu3O6.75",
    "Tc (K)": 45.8,
    "cluster": 26
  },
  {
    "formula": "Nd0.9Pr0.1Ba2Cu3O6.75",
    "Tc (K)": 35.9,
    "cluster": 26
  },
  {
    "formula": "Nd0.85Pr0.15Ba2Cu3O6.75",
    "Tc (K)": 21.6,
    "cluster": 26
  },
  {
    "formula": "Nd0.95Pr0.05Ba2Cu3O6.65",
    "Tc (K)": 26.7,
    "cluster": 26
  },
  {
    "formula": "Dy0.95Pr0.05Ba2Cu3O6.9",
    "Tc (K)": 91.4,
    "cluster": 26
  },
  {
    "formula": "Dy0.85Pr0.15Ba2Cu3O6.9",
    "Tc (K)": 77.4,
    "cluster": 26
  },
  {
    "formula": "Dy0.7Pr0.3Ba2Cu3O6.9",
    "Tc (K)": 53.9,
    "cluster": 26
  },
  {
    "formula": "Dy0.6Pr0.4Ba2Cu3O6.9",
    "Tc (K)": 41.2,
    "cluster": 26
  },
  {
    "formula": "Dy0.5Pr0.5Ba2Cu3O6.9",
    "Tc (K)": 27.8,
    "cluster": 26
  },
  {
    "formula": "Tm0.99Ca0.01Ba2Cu4O8",
    "Tc (K)": 79.2,
    "cluster": 26
  },
  {
    "formula": "Tm0.97Ca0.03Ba2Cu4O8",
    "Tc (K)": 81.2,
    "cluster": 26
  },
  {
    "formula": "Tm0.95Ca0.05Ba2Cu4O8",
    "Tc (K)": 84.8,
    "cluster": 26
  },
  {
    "formula": "Tm0.93Ca0.07Ba2Cu4O8",
    "Tc (K)": 83.3,
    "cluster": 26
  },
  {
    "formula": "Er0.99Ca0.01Ba2Cu4O8",
    "Tc (K)": 79.3,
    "cluster": 26
  },
  {
    "formula": "Er0.97Ca0.03Ba2Cu4O8",
    "Tc (K)": 80.0,
    "cluster": 26
  },
  {
    "formula": "Er0.95Ca0.05Ba2Cu4O8",
    "Tc (K)": 83.2,
    "cluster": 26
  },
  {
    "formula": "Ho0.99Ca0.01Ba2Cu4O8",
    "Tc (K)": 76.8,
    "cluster": 26
  },
  {
    "formula": "Ho0.97Ca0.03Ba2Cu4O8",
    "Tc (K)": 77.4,
    "cluster": 26
  },
  {
    "formula": "Lu0.8Ca0.2Ba2Cu3O6.13",
    "Tc (K)": 41.0,
    "cluster": 26
  },
  {
    "formula": "Lu0.7Ca0.3Ba2Cu3O6.15",
    "Tc (K)": 58.0,
    "cluster": 26
  },
  {
    "formula": "Lu0.8Ca0.2Ba2Cu3O6.54",
    "Tc (K)": 65.0,
    "cluster": 26
  },
  {
    "formula": "Lu0.7Ca0.3Ba2Cu3O6.4",
    "Tc (K)": 68.0,
    "cluster": 26
  },
  {
    "formula": "Lu0.8Ca0.2Ba2Cu3O6.81",
    "Tc (K)": 52.0,
    "cluster": 26
  },
  {
    "formula": "Lu0.7Ca0.3Ba2Cu3O6.78",
    "Tc (K)": 54.0,
    "cluster": 26
  },
  {
    "formula": "Lu0.8Ca0.2Ba2Cu3O6.68",
    "Tc (K)": 78.0,
    "cluster": 26
  },
  {
    "formula": "Lu0.7Ca0.3Ba2Cu3O6.62",
    "Tc (K)": 80.0,
    "cluster": 26
  },
  {
    "formula": "Lu0.8Ca0.2Ba2Cu3O6.91",
    "Tc (K)": 48.0,
    "cluster": 26
  },
  {
    "formula": "Lu0.7Ca0.3Ba2Cu3O6.88",
    "Tc (K)": 45.0,
    "cluster": 26
  },
  {
    "formula": "Ho1Sr0.2Ba1.8Cu4O8",
    "Tc (K)": 68.8,
    "cluster": 26
  },
  {
    "formula": "Ho1Sr0.4Ba1.6Cu4O8",
    "Tc (K)": 68.1,
    "cluster": 26
  },
  {
    "formula": "Ho1Sr0.6Ba1.4Cu4O8",
    "Tc (K)": 68.3,
    "cluster": 26
  },
  {
    "formula": "Ba1.6Sr0.4Yb1Cu3O6.96",
    "Tc (K)": 82.0,
    "cluster": 26
  },
  {
    "formula": "Ba1.6Sr0.4Yb1Cu3O6.8",
    "Tc (K)": 81.0,
    "cluster": 26
  },
  {
    "formula": "Ba1.6Sr0.4Yb1Cu3O6.75",
    "Tc (K)": 60.0,
    "cluster": 26
  },
  {
    "formula": "Ba1.6Sr0.4Yb1Cu3O6.64",
    "Tc (K)": 47.0,
    "cluster": 26
  },
  {
    "formula": "Ba1.6Sr0.4Yb1Cu3O6.53",
    "Tc (K)": 34.0,
    "cluster": 26
  },
  {
    "formula": "Nd1Ba1Ca1Cu3O7",
    "Tc (K)": 33.0,
    "cluster": 26
  },
  {
    "formula": "Y0.14Tm0.85Ba2Cu3O7",
    "Tc (K)": 91.0,
    "cluster": 26
  },
  {
    "formula": "Ba1.8Sr0.2Yb1Cu3O6.61",
    "Tc (K)": 56.7,
    "cluster": 26
  },
  {
    "formula": "Ba1.6Sr0.4Yb1Cu3O6.69",
    "Tc (K)": 48.9,
    "cluster": 26
  },
  {
    "formula": "Ba1.4Sr0.6Yb1Cu3O6.66",
    "Tc (K)": 43.1,
    "cluster": 26
  },
  {
    "formula": "Ba1.2Sr0.8Yb1Cu3O6.61",
    "Tc (K)": 36.7,
    "cluster": 26
  },
  {
    "formula": "Sm0.8Pr0.2Ba2Cu3O6.65",
    "Tc (K)": 21.0,
    "cluster": 26
  },
  {
    "formula": "Sm0.8Pr0.2Ba2Cu3O6.7",
    "Tc (K)": 25.6,
    "cluster": 26
  },
  {
    "formula": "Sm0.8Pr0.2Ba2Cu3O6.75",
    "Tc (K)": 23.4,
    "cluster": 26
  },
  {
    "formula": "Sm0.8Pr0.2Ba2Cu3O6.85",
    "Tc (K)": 26.0,
    "cluster": 26
  },
  {
    "formula": "Sm0.9Pr0.1Ba2Cu3O6.65",
    "Tc (K)": 30.6,
    "cluster": 26
  },
  {
    "formula": "Sm0.9Pr0.1Ba2Cu3O6.75",
    "Tc (K)": 36.3,
    "cluster": 26
  },
  {
    "formula": "Sm0.9Pr0.1Ba2Cu3O6.85",
    "Tc (K)": 42.2,
    "cluster": 26
  },
  {
    "formula": "Nd0.9Ca0.1Ba2Cu3O6.63",
    "Tc (K)": 84.5,
    "cluster": 26
  },
  {
    "formula": "Nd0.8Pr0.2Ba2Cu3O6.81",
    "Tc (K)": 50.0,
    "cluster": 26
  },
  {
    "formula": "Yb1Ba1.7Sr0.3Cu3O6.9",
    "Tc (K)": 81.0,
    "cluster": 26
  },
  {
    "formula": "Yb0.95Pr0.05Ba1.7Sr0.3Cu3O6.91",
    "Tc (K)": 81.0,
    "cluster": 26
  },
  {
    "formula": "Yb0.9Pr0.1Ba1.7Sr0.3Cu3O6.9",
    "Tc (K)": 81.0,
    "cluster": 26
  },
  {
    "formula": "Yb0.85Pr0.15Ba1.7Sr0.3Cu3O6.91",
    "Tc (K)": 80.0,
    "cluster": 26
  },
  {
    "formula": "Yb0.8Pr0.2Ba1.7Sr0.3Cu3O6.92",
    "Tc (K)": 76.0,
    "cluster": 26
  },
  {
    "formula": "Yb0.75Pr0.25Ba1.7Sr0.3Cu3O6.92",
    "Tc (K)": 71.0,
    "cluster": 26
  },
  {
    "formula": "Yb0.7Pr0.3Ba1.7Sr0.3Cu3O6.93",
    "Tc (K)": 63.0,
    "cluster": 26
  },
  {
    "formula": "Yb0.65Pr0.35Ba1.7Sr0.3Cu3O6.95",
    "Tc (K)": 55.0,
    "cluster": 26
  },
  {
    "formula": "Yb0.6Pr0.4Ba1.7Sr0.3Cu3O6.93",
    "Tc (K)": 46.0,
    "cluster": 26
  },
  {
    "formula": "Yb0.55Pr0.45Ba1.7Sr0.3Cu3O6.88",
    "Tc (K)": 41.0,
    "cluster": 26
  },
  {
    "formula": "Yb0.5Pr0.5Ba1.7Sr0.3Cu3O6.93",
    "Tc (K)": 30.0,
    "cluster": 26
  },
  {
    "formula": "Lu0.9Pr0.1Ba1.7Sr0.3Cu3O6.95",
    "Tc (K)": 79.0,
    "cluster": 26
  },
  {
    "formula": "Lu0.85Pr0.15Ba1.7Sr0.3Cu3O6.91",
    "Tc (K)": 77.0,
    "cluster": 26
  },
  {
    "formula": "Lu0.8Pr0.2Ba1.7Sr0.3Cu3O6.93",
    "Tc (K)": 75.0,
    "cluster": 26
  },
  {
    "formula": "Lu0.75Pr0.25Ba1.7Sr0.3Cu3O6.9",
    "Tc (K)": 66.0,
    "cluster": 26
  },
  {
    "formula": "Lu0.7Pr0.3Ba1.7Sr0.3Cu3O6.89",
    "Tc (K)": 61.0,
    "cluster": 26
  },
  {
    "formula": "Lu0.65Pr0.35Ba1.7Sr0.3Cu3O6.93",
    "Tc (K)": 52.0,
    "cluster": 26
  },
  {
    "formula": "Lu0.6Pr0.4Ba1.7Sr0.3Cu3O6.91",
    "Tc (K)": 47.0,
    "cluster": 26
  },
  {
    "formula": "Lu0.55Pr0.45Ba1.7Sr0.3Cu3O6.92",
    "Tc (K)": 35.0,
    "cluster": 26
  },
  {
    "formula": "Lu0.5Pr0.5Ba1.7Sr0.3Cu3O6.92",
    "Tc (K)": 20.0,
    "cluster": 26
  },
  {
    "formula": "Fe0.5Ba1Sr1Yb1Cu2.5O7.432",
    "Tc (K)": 29.7,
    "cluster": 26
  },
  {
    "formula": "Yb0.995Pr0.05Ba2Cu3O6.97",
    "Tc (K)": 89.5,
    "cluster": 26
  },
  {
    "formula": "Yb0.925Pr0.075Ba2Cu3O6.97",
    "Tc (K)": 89.0,
    "cluster": 26
  },
  {
    "formula": "Yb0.9Pr0.1Ba2Cu3O6.97",
    "Tc (K)": 88.5,
    "cluster": 26
  },
  {
    "formula": "Yb0.85Pr0.15Ba2Cu3O6.97",
    "Tc (K)": 86.5,
    "cluster": 26
  },
  {
    "formula": "Yb0.8Pr0.2Ba2Cu3O6.97",
    "Tc (K)": 82.0,
    "cluster": 26
  },
  {
    "formula": "Yb0.7Pr0.3Ba2Cu3O6.97",
    "Tc (K)": 73.5,
    "cluster": 26
  },
  {
    "formula": "Sm1Ba1.9Pr0.1Cu3O6.99",
    "Tc (K)": 56.4,
    "cluster": 26
  },
  {
    "formula": "Sm1Ba1.85Pr0.15Cu3O7.02",
    "Tc (K)": 35.0,
    "cluster": 26
  },
  {
    "formula": "Sm1Ba1.8Pr0.2Cu3O7.04",
    "Tc (K)": 26.5,
    "cluster": 26
  },
  {
    "formula": "Y0.4Yb0.6Ba2Cu3O6.93",
    "Tc (K)": 91.1,
    "cluster": 26
  },
  {
    "formula": "Y0.2Yb0.8Ba2Cu3O6.91",
    "Tc (K)": 91.4,
    "cluster": 26
  },
  {
    "formula": "Yb0.8Lu0.2Ba2Cu3O6.94",
    "Tc (K)": 89.9,
    "cluster": 26
  },
  {
    "formula": "Yb0.6Lu0.4Ba2Cu3O6.92",
    "Tc (K)": 89.7,
    "cluster": 26
  },
  {
    "formula": "Fe0.5Ba2Yb1Cu2.5O7.45",
    "Tc (K)": 72.0,
    "cluster": 26
  },
  {
    "formula": "Nd1Ba1.8Sr0.2Cu3O6.96",
    "Tc (K)": 91.1,
    "cluster": 26
  },
  {
    "formula": "Nd1Ba1.6Sr0.4Cu3O6.94",
    "Tc (K)": 86.0,
    "cluster": 26
  },
  {
    "formula": "Nd1Ba1.4Sr0.6Cu3O6.94",
    "Tc (K)": 75.0,
    "cluster": 26
  },
  {
    "formula": "Nd1Ba1.2Sr0.8Cu3O6.97",
    "Tc (K)": 66.9,
    "cluster": 26
  },
  {
    "formula": "Nd1Ba1Sr1Cu3O7.02",
    "Tc (K)": 49.9,
    "cluster": 26
  },
  {
    "formula": "Lu0.8Nd0.2Ba2Cu4O8",
    "Tc (K)": 75.0,
    "cluster": 26
  }
]

File: clusters/cluster27.json
[
  {
    "formula": "Bi2Ca1Sr2Cu2O8",
    "Tc (K)": 88.5,
    "cluster": 27
  },
  {
    "formula": "Bi2Sr1.3Ca0.7Cu1O6.15",
    "Tc (K)": 84.0,
    "cluster": 27
  },
  {
    "formula": "Bi2Sr2Ca1Cu2O8",
    "Tc (K)": 90.0,
    "cluster": 27
  },
  {
    "formula": "Bi2Sr2Ca2Cu4O11",
    "Tc (K)": 95.0,
    "cluster": 27
  },
  {
    "formula": "Bi2.15Sr1.68Ca1.17Cu2O8",
    "Tc (K)": 80.0,
    "cluster": 27
  },
  {
    "formula": "Bi2Sr1.5Ca1.5Cu2O8.19",
    "Tc (K)": 83.0,
    "cluster": 27
  },
  {
    "formula": "Bi2Sr1.5Ca1.5Cu2O8.22",
    "Tc (K)": 73.0,
    "cluster": 27
  },
  {
    "formula": "Bi2Sr1.5Ca1.5Cu2O8.25",
    "Tc (K)": 67.0,
    "cluster": 27
  },
  {
    "formula": "Bi2Sr2Ca1Cu2O8.23",
    "Tc (K)": 70.0,
    "cluster": 27
  },
  {
    "formula": "Bi2Sr2Ca1Cu2O8.11",
    "Tc (K)": 86.4,
    "cluster": 27
  },
  {
    "formula": "Bi2Sr2Ca1Cu2O8.16",
    "Tc (K)": 92.7,
    "cluster": 27
  },
  {
    "formula": "Bi2Sr2Ca1Cu2O8.19",
    "Tc (K)": 88.0,
    "cluster": 27
  },
  {
    "formula": "Bi2Sr2Ca1Cu2O8.22",
    "Tc (K)": 78.5,
    "cluster": 27
  },
  {
    "formula": "Bi2Sr2Ca1Cu2O8.2",
    "Tc (K)": 65.0,
    "cluster": 27
  },
  {
    "formula": "Bi2Sr2Ca1Cu2O8.199",
    "Tc (K)": 70.0,
    "cluster": 27
  },
  {
    "formula": "Bi2Sr2Ca1Cu2O8.198",
    "Tc (K)": 78.0,
    "cluster": 27
  },
  {
    "formula": "Bi2Sr2Ca1Cu2O8.196",
    "Tc (K)": 85.0,
    "cluster": 27
  },
  {
    "formula": "Bi2Sr2Ca1Cu2O8.195",
    "Tc (K)": 91.0,
    "cluster": 27
  },
  {
    "formula": "Bi2Sr2Ca1Cu2O8.194",
    "Tc (K)": 92.0,
    "cluster": 27
  },
  {
    "formula": "Bi2Sr2Ca1Cu2O8.118",
    "Tc (K)": 91.0,
    "cluster": 27
  },
  {
    "formula": "Bi2Sr2Ca1Cu2O8.1",
    "Tc (K)": 90.0,
    "cluster": 27
  },
  {
    "formula": "Bi2Ca2.5Pr0.5Cu2O8.53",
    "Tc (K)": 45.0,
    "cluster": 27
  },
  {
    "formula": "Bi2Ca2.5Nd0.5Cu2O8.43",
    "Tc (K)": 33.5,
    "cluster": 27
  },
  {
    "formula": "Bi2Sr1.8Ca1.2Cu2O8",
    "Tc (K)": 68.4,
    "cluster": 27
  },
  {
    "formula": "Bi2Sr2Ca1Cu2O8.28",
    "Tc (K)": 76.0,
    "cluster": 27
  },
  {
    "formula": "Bi2Sr2Ca1Cu2O8.15",
    "Tc (K)": 87.0,
    "cluster": 27
  },
  {
    "formula": "Bi2.15Sr1.8Ca1Cu2O8.15",
    "Tc (K)": 93.0,
    "cluster": 27
  },
  {
    "formula": "Bi2Sr1Ca2Cu2O8.229",
    "Tc (K)": 76.4,
    "cluster": 27
  },
  {
    "formula": "Bi2Sr1.1Ca1.9Cu2O8.22",
    "Tc (K)": 76.5,
    "cluster": 27
  },
  {
    "formula": "Bi2Sr1.2Ca1.8Cu2O8.199",
    "Tc (K)": 76.5,
    "cluster": 27
  },
  {
    "formula": "Bi2Sr1.3Ca1.7Cu2O8.19",
    "Tc (K)": 76.5,
    "cluster": 27
  },
  {
    "formula": "Bi2Sr1.4Ca1.6Cu2O8.2",
    "Tc (K)": 81.1,
    "cluster": 27
  },
  {
    "formula": "Bi2Sr1.6Ca1.4Cu2O8.16",
    "Tc (K)": 77.6,
    "cluster": 27
  },
  {
    "formula": "Bi2Sr1.7Ca1.3Cu2O8.211",
    "Tc (K)": 78.7,
    "cluster": 27
  },
  {
    "formula": "Bi2Sr1.8Ca1.2Cu2O8.211",
    "Tc (K)": 73.7,
    "cluster": 27
  },
  {
    "formula": "Bi2Sr1.9Ca1.1Cu2O8.181",
    "Tc (K)": 71.8,
    "cluster": 27
  },
  {
    "formula": "Bi2Sr2Ca1Cu2O8.212",
    "Tc (K)": 73.0,
    "cluster": 27
  },
  {
    "formula": "Bi2Sr2Ca2Cu3O10",
    "Tc (K)": 106.5,
    "cluster": 27
  },
  {
    "formula": "Bi2Sr2Ca1Cu2O8.24",
    "Tc (K)": 71.1,
    "cluster": 27
  },
  {
    "formula": "Bi2Sr2Ca1Cu2O8.231",
    "Tc (K)": 83.7,
    "cluster": 27
  },
  {
    "formula": "Bi2Sr2Ca1Cu2O8.329",
    "Tc (K)": 47.3,
    "cluster": 27
  },
  {
    "formula": "Bi2Sr2Ca1Cu2O8.373",
    "Tc (K)": 47.2,
    "cluster": 27
  },
  {
    "formula": "Bi2Sr2Ca1Cu2O8.428",
    "Tc (K)": 42.1,
    "cluster": 27
  },
  {
    "formula": "Bi2Sr2Ca1Cu2O8.256",
    "Tc (K)": 67.2,
    "cluster": 27
  },
  {
    "formula": "Bi2Sr2Ca1Cu2O8.21",
    "Tc (K)": 90.6,
    "cluster": 27
  },
  {
    "formula": "Bi2Sr2Ca1Cu2O8.242",
    "Tc (K)": 73.9,
    "cluster": 27
  },
  {
    "formula": "Bi2Sr2Ca1Cu2O8.26",
    "Tc (K)": 75.0,
    "cluster": 27
  },
  {
    "formula": "Bi2Sr2Ca1Cu2O8.25",
    "Tc (K)": 68.2,
    "cluster": 27
  },
  {
    "formula": "Bi2Sr2Ca1Cu2O8.214",
    "Tc (K)": 70.0,
    "cluster": 27
  },
  {
    "formula": "Bi2Sr2Ca1Cu2O8.216",
    "Tc (K)": 78.0,
    "cluster": 27
  },
  {
    "formula": "Bi2Sr2Ca1Cu2O8.27",
    "Tc (K)": 84.0,
    "cluster": 27
  },
  {
    "formula": "Bi2Sr2Ca1Cu2O8.218",
    "Tc (K)": 70.0,
    "cluster": 27
  },
  {
    "formula": "Bi2Sr2Ca1Cu2O8.234",
    "Tc (K)": 84.0,
    "cluster": 27
  },
  {
    "formula": "Bi2Sr2Ca1Cu2O8.248",
    "Tc (K)": 86.0,
    "cluster": 27
  },
  {
    "formula": "Bi2Sr2Ca1Cu2O8.272",
    "Tc (K)": 92.2,
    "cluster": 27
  },
  {
    "formula": "Bi2Sr2Ca1Cu2O8.288",
    "Tc (K)": 90.2,
    "cluster": 27
  },
  {
    "formula": "Bi2Sr2Ca1Cu2O8.291",
    "Tc (K)": 89.1,
    "cluster": 27
  },
  {
    "formula": "Bi2Sr2Ca1Cu2O8.293",
    "Tc (K)": 87.5,
    "cluster": 27
  },
  {
    "formula": "Bi2Sr2Ca1Cu2O8.197",
    "Tc (K)": 74.0,
    "cluster": 27
  },
  {
    "formula": "Bi2Sr2Ca1Cu2O8.17",
    "Tc (K)": 85.5,
    "cluster": 27
  },
  {
    "formula": "Bi2Sr2Ca1Cu2O8.14",
    "Tc (K)": 81.0,
    "cluster": 27
  },
  {
    "formula": "Bi2Sr2Ca1.2Cu3.22O8",
    "Tc (K)": 70.0,
    "cluster": 27
  },
  {
    "formula": "Bi2Sr2Ca1Cu2O8.2135",
    "Tc (K)": 70.0,
    "cluster": 27
  },
  {
    "formula": "Bi2Sr2Ca1Cu2O8.224",
    "Tc (K)": 89.0,
    "cluster": 27
  },
  {
    "formula": "Bi2Sr2Ca1Cu2O8.245",
    "Tc (K)": 90.0,
    "cluster": 27
  },
  {
    "formula": "Bi2Sr2Ca1Cu2O8.3",
    "Tc (K)": 70.0,
    "cluster": 27
  },
  {
    "formula": "Bi2Sr2.08Ca0.92Cu2O8",
    "Tc (K)": 95.3,
    "cluster": 27
  },
  {
    "formula": "Bi2Sr2.2Ca0.8Cu2O8",
    "Tc (K)": 89.9,
    "cluster": 27
  },
  {
    "formula": "Bi2Sr2.4Ca0.6Cu2O8",
    "Tc (K)": 94.2,
    "cluster": 27
  },
  {
    "formula": "Bi2Sr2.65Ca0.35Cu2O8",
    "Tc (K)": 93.6,
    "cluster": 27
  },
  {
    "formula": "Bi2Sr2Ca1Cu2O8.12",
    "Tc (K)": 81.3,
    "cluster": 27
  },
  {
    "formula": "Bi2Sr2Ca2Cu3O10.28",
    "Tc (K)": 108.7,
    "cluster": 27
  }
]

File: clusters/cluster28.json
[
  {
    "formula": "Y1Ba2.01Cu2.7Co0.3O6.8",
    "Tc (K)": 36.0,
    "cluster": 28
  },
  {
    "formula": "Y1Ba2Cu2.841Co0.159O6.8",
    "Tc (K)": 54.0,
    "cluster": 28
  },
  {
    "formula": "Y1Ba2Cu2.98Co0.02O6.9",
    "Tc (K)": 93.4,
    "cluster": 28
  },
  {
    "formula": "Y1Ba2Cu2.95Co0.05O6.92",
    "Tc (K)": 94.3,
    "cluster": 28
  },
  {
    "formula": "Y1Ba2Cu2.9Co0.1O6.82",
    "Tc (K)": 73.0,
    "cluster": 28
  },
  {
    "formula": "Y1Ba2Cu2.8Co0.2O6.83",
    "Tc (K)": 53.0,
    "cluster": 28
  },
  {
    "formula": "Y1Ba2Cu2.7Co0.3O6.88",
    "Tc (K)": 22.0,
    "cluster": 28
  },
  {
    "formula": "Y1Ba2Cu2.8Co0.2O7.04",
    "Tc (K)": 53.0,
    "cluster": 28
  },
  {
    "formula": "Y1Ba2Cu2.97Co0.03O6.96",
    "Tc (K)": 92.0,
    "cluster": 28
  },
  {
    "formula": "Y1Ba2Cu2.925Co0.075O6.97",
    "Tc (K)": 92.0,
    "cluster": 28
  },
  {
    "formula": "Y1Ba2Cu2.85Co0.15O7.03",
    "Tc (K)": 65.0,
    "cluster": 28
  },
  {
    "formula": "Y1Ba2Cu2.775Co0.225O6.99",
    "Tc (K)": 58.0,
    "cluster": 28
  },
  {
    "formula": "Y1Ba2Cu2.7Co0.3O7.11",
    "Tc (K)": 36.0,
    "cluster": 28
  },
  {
    "formula": "Y1Ba2Cu2.95Co0.05O6.88",
    "Tc (K)": 91.2,
    "cluster": 28
  },
  {
    "formula": "Y1Ba2Cu2.9Co0.1O6.89",
    "Tc (K)": 55.3,
    "cluster": 28
  },
  {
    "formula": "Y1Ba2Cu2.89Co0.11O7",
    "Tc (K)": 64.0,
    "cluster": 28
  },
  {
    "formula": "Y1Ba2Cu2.82Co0.18O7",
    "Tc (K)": 46.0,
    "cluster": 28
  },
  {
    "formula": "Y1Ba2Cu3.96Co0.04O8",
    "Tc (K)": 62.5,
    "cluster": 28
  },
  {
    "formula": "Y1Ba2Cu3.92Co0.08O8",
    "Tc (K)": 50.6,
    "cluster": 28
  },
  {
    "formula": "Y1Ba2Cu2.85Co0.15O6.92",
    "Tc (K)": 71.0,
    "cluster": 28
  },
  {
    "formula": "Y1Ba2Cu3.98Ni0.02O8",
    "Tc (K)": 67.1,
    "cluster": 28
  },
  {
    "formula": "Y1Ba2Cu3.96Ni0.04O8",
    "Tc (K)": 53.0,
    "cluster": 28
  },
  {
    "formula": "Y1Ba2Cu3.92Ni0.08O8",
    "Tc (K)": 25.1,
    "cluster": 28
  },
  {
    "formula": "Y1Ba2Cu2.79Co0.21O7",
    "Tc (K)": 22.0,
    "cluster": 28
  },
  {
    "formula": "Y1Ba2Cu3.98Co0.02O8",
    "Tc (K)": 73.3,
    "cluster": 28
  },
  {
    "formula": "Y1Ba2Cu3.88Co0.12O8",
    "Tc (K)": 58.0,
    "cluster": 28
  },
  {
    "formula": "Y1Ba2Cu3.84Co0.16O8",
    "Tc (K)": 54.3,
    "cluster": 28
  },
  {
    "formula": "Y1Ba2Cu3.8Co0.2O8",
    "Tc (K)": 50.0,
    "cluster": 28
  },
  {
    "formula": "Y1Ba2Cu3.88Ni0.12O8",
    "Tc (K)": 50.0,
    "cluster": 28
  },
  {
    "formula": "La1Ba2Cu2.95Co0.05O6.94",
    "Tc (K)": 40.5,
    "cluster": 28
  },
  {
    "formula": "Y1Ba2Cu3.99Ni0.01O8",
    "Tc (K)": 78.4,
    "cluster": 28
  },
  {
    "formula": "Y1Ba2Cu3.97Ni0.03O8",
    "Tc (K)": 70.4,
    "cluster": 28
  },
  {
    "formula": "Y1Ba2Cu3.939Ni0.061O8",
    "Tc (K)": 63.5,
    "cluster": 28
  },
  {
    "formula": "Y1Ba2Cu3.9Ni0.1O8",
    "Tc (K)": 52.6,
    "cluster": 28
  },
  {
    "formula": "Y1Ba2Cu3.8Ni0.2O8",
    "Tc (K)": 21.0,
    "cluster": 28
  },
  {
    "formula": "La1Ba1Cu2.94Co0.06O7",
    "Tc (K)": 57.0,
    "cluster": 28
  },
  {
    "formula": "La1Ba1Cu2.88Co0.12O7",
    "Tc (K)": 40.0,
    "cluster": 28
  },
  {
    "formula": "Y1Ba2Cu3.964Ni0.036O8",
    "Tc (K)": 63.0,
    "cluster": 28
  },
  {
    "formula": "Y1Ba2Cu2.88Co0.12O7",
    "Tc (K)": 81.0,
    "cluster": 28
  },
  {
    "formula": "Y1Ba2Cu2.75Co0.25O7.06",
    "Tc (K)": 66.2,
    "cluster": 28
  },
  {
    "formula": "Y1Ba1.95Cu2.95Co0.05O7",
    "Tc (K)": 90.0,
    "cluster": 28
  },
  {
    "formula": "Y1Ba1.9Cu2.9Co0.1O7.02",
    "Tc (K)": 89.0,
    "cluster": 28
  },
  {
    "formula": "Y1Ba1.85Cu2.85Co0.15O7.04",
    "Tc (K)": 79.0,
    "cluster": 28
  },
  {
    "formula": "Y1Ba1.8Cu2.8Co0.2O7.05",
    "Tc (K)": 70.0,
    "cluster": 28
  },
  {
    "formula": "Y1Ba1.75Cu2.75Co0.25O7.06",
    "Tc (K)": 63.0,
    "cluster": 28
  },
  {
    "formula": "Y1Ba1.95Cu2.95Co0.05O6.9",
    "Tc (K)": 70.0,
    "cluster": 28
  },
  {
    "formula": "Y1Ba1.9Cu2.9Co0.1O6.92",
    "Tc (K)": 66.0,
    "cluster": 28
  },
  {
    "formula": "Y1Ba1.85Cu2.85Co0.15O6.94",
    "Tc (K)": 55.0,
    "cluster": 28
  },
  {
    "formula": "Y1Ba1.8Cu2.8Co0.2O6.95",
    "Tc (K)": 43.0,
    "cluster": 28
  },
  {
    "formula": "Y1Ba1.75Cu2.75Co0.25O6.95",
    "Tc (K)": 25.0,
    "cluster": 28
  },
  {
    "formula": "Y1Ba2Cu3.996Ni0.004O8",
    "Tc (K)": 78.0,
    "cluster": 28
  },
  {
    "formula": "Y1Ba2Cu2.96Co0.04O7",
    "Tc (K)": 91.5,
    "cluster": 28
  },
  {
    "formula": "Y1Ba2Cu2.94Co0.06O7",
    "Tc (K)": 78.3,
    "cluster": 28
  },
  {
    "formula": "Y1Ba2Cu2.76Co0.24O6.999",
    "Tc (K)": 50.7,
    "cluster": 28
  },
  {
    "formula": "Y1Ba2Cu2.64Co0.36O7.03",
    "Tc (K)": 22.0,
    "cluster": 28
  }
]

File: clusters/cluster29.json
[
  {
    "formula": "Y0.975Ca0.025Ba2Cu2.975Al0.025O6.89",
    "Tc (K)": 94.5,
    "cluster": 29
  },
  {
    "formula": "Y0.95Ca0.05Ba2Cu2.95Al0.05O6.88",
    "Tc (K)": 92.0,
    "cluster": 29
  },
  {
    "formula": "Y0.9Ca0.1Ba2Cu2.9Al0.1O6.88",
    "Tc (K)": 91.1,
    "cluster": 29
  },
  {
    "formula": "Y0.85Ca0.15Ba2Cu2.85Al0.15O6.87",
    "Tc (K)": 90.5,
    "cluster": 29
  },
  {
    "formula": "Y0.8Ca0.2Ba2Cu2.8Al0.2O6.88",
    "Tc (K)": 89.1,
    "cluster": 29
  },
  {
    "formula": "Y0.75Ca0.25Ba2Cu2.75Al0.25O6.86",
    "Tc (K)": 88.2,
    "cluster": 29
  },
  {
    "formula": "Y0.76Ca0.24Ba2Cu2.94Co0.06O6.81",
    "Tc (K)": 82.0,
    "cluster": 29
  },
  {
    "formula": "Y0.76Ca0.24Ba2Cu2.85Co0.15O6.8",
    "Tc (K)": 86.0,
    "cluster": 29
  },
  {
    "formula": "Y0.76Ca0.24Ba2Cu2.76Co0.24O6.84",
    "Tc (K)": 85.0,
    "cluster": 29
  },
  {
    "formula": "Y0.76Ca0.24Ba2Cu2.64Co0.36O6.96",
    "Tc (K)": 66.0,
    "cluster": 29
  },
  {
    "formula": "Y0.76Ca0.34Ba2Cu2.55Co0.45O6.95",
    "Tc (K)": 51.0,
    "cluster": 29
  },
  {
    "formula": "Y0.85Ca0.15Ba2Cu2.55Co0.45O7.08",
    "Tc (K)": 30.0,
    "cluster": 29
  },
  {
    "formula": "Y0.76Ca0.24Ba2Cu2.55Co0.45O6.93",
    "Tc (K)": 51.0,
    "cluster": 29
  },
  {
    "formula": "Y0.7Ca0.3Ba2Cu2.55Co0.45O6.84",
    "Tc (K)": 53.0,
    "cluster": 29
  },
  {
    "formula": "Y0.95Ca0.05Ba2Cu2.85Co0.15O6.82",
    "Tc (K)": 83.0,
    "cluster": 29
  },
  {
    "formula": "Y0.9Ca0.1Ba2Cu2.85Co0.15O6.91",
    "Tc (K)": 84.0,
    "cluster": 29
  },
  {
    "formula": "Y0.85Ca0.15Ba2Cu2.85Co0.15O6.83",
    "Tc (K)": 86.0,
    "cluster": 29
  },
  {
    "formula": "Y0.8Ca0.2Ba2Cu2.85Co0.15O6.84",
    "Tc (K)": 86.0,
    "cluster": 29
  },
  {
    "formula": "Y0.88Ca0.12Ba2Cu2.88Co0.12O6.78",
    "Tc (K)": 87.0,
    "cluster": 29
  },
  {
    "formula": "Y0.7Ca0.3Ba2Cu2.7Co0.3O6.93",
    "Tc (K)": 84.0,
    "cluster": 29
  },
  {
    "formula": "Y0.64Ca0.36Ba2Cu2.64Co0.36O6.87",
    "Tc (K)": 82.0,
    "cluster": 29
  },
  {
    "formula": "Y0.9Ca0.1Sr2Cu2.5Fe0.5O6.9",
    "Tc (K)": 20.0,
    "cluster": 29
  },
  {
    "formula": "Y1CaBa2Cu3NiO6.89",
    "Tc (K)": 91.0,
    "cluster": 29
  },
  {
    "formula": "Y0.95Ca0.05Ba2Cu2.95Ni0.05O6.83",
    "Tc (K)": 82.0,
    "cluster": 29
  },
  {
    "formula": "Y0.9Ca0.1Ba2Cu2.9Ni0.1O6.86",
    "Tc (K)": 74.0,
    "cluster": 29
  },
  {
    "formula": "Y0.85Ca0.15Ba2Cu2.85Ni0.15O6.85",
    "Tc (K)": 67.0,
    "cluster": 29
  },
  {
    "formula": "Y0.8Ca0.2Ba2Cu2.8Ni0.2O6.77",
    "Tc (K)": 64.0,
    "cluster": 29
  },
  {
    "formula": "Y0.75Ca0.25Ba2Cu2.75Ni0.25O6.77",
    "Tc (K)": 62.0,
    "cluster": 29
  },
  {
    "formula": "Er0.94Ca0.06Ba2Cu2.82Co0.18O6.76",
    "Tc (K)": 64.0,
    "cluster": 29
  },
  {
    "formula": "Er0.88Ca0.12Ba2Cu2.82Co0.18O6.93",
    "Tc (K)": 77.5,
    "cluster": 29
  },
  {
    "formula": "Er0.82Ca0.18Ba2Cu2.82Co0.18O6.71",
    "Tc (K)": 84.5,
    "cluster": 29
  },
  {
    "formula": "Er0.94Ca0.04Ba2Cu2.82Co0.18O6.76",
    "Tc (K)": 64.0,
    "cluster": 29
  },
  {
    "formula": "Er0.88Ca0.12Ba2Cu2.28Co0.18O6.93",
    "Tc (K)": 77.5,
    "cluster": 29
  },
  {
    "formula": "Er0.76Ca0.24Ba2Cu2.76Co0.24O6.92",
    "Tc (K)": 84.0,
    "cluster": 29
  },
  {
    "formula": "Er0.76Ca0.24Ba1.8Sr0.2Cu2.76Co0.24O6.91",
    "Tc (K)": 81.0,
    "cluster": 29
  },
  {
    "formula": "Er0.76Ca0.24Ba1.6Sr0.4Cu2.76Co0.24O6.88",
    "Tc (K)": 77.0,
    "cluster": 29
  },
  {
    "formula": "Er0.76Ca0.24Ba1.4Sr0.6Cu2.76Co0.24O6.84",
    "Tc (K)": 64.0,
    "cluster": 29
  },
  {
    "formula": "Er0.64Ca0.36Ba1.4Sr0.6Cu2.76Co0.24O6.8",
    "Tc (K)": 48.0,
    "cluster": 29
  },
  {
    "formula": "Er0.52Ca0.48Ba1.4Sr0.6Cu2.76Co0.24O6.77",
    "Tc (K)": 54.0,
    "cluster": 29
  },
  {
    "formula": "Y0.95Ca0.05Ba2Cu2.95Co0.05O6.96",
    "Tc (K)": 88.0,
    "cluster": 29
  },
  {
    "formula": "Y0.9Ca0.1Ba2Cu2.9Co0.1O6.95",
    "Tc (K)": 88.0,
    "cluster": 29
  },
  {
    "formula": "Y0.85Ca0.15Ba2Cu2.85Co0.15O6.97",
    "Tc (K)": 86.0,
    "cluster": 29
  },
  {
    "formula": "Y0.8Ca0.2Ba2Cu2.8Co0.2O6.98",
    "Tc (K)": 82.5,
    "cluster": 29
  },
  {
    "formula": "Y0.75Ca0.25Ba2Cu2.75Co0.25O7",
    "Tc (K)": 82.5,
    "cluster": 29
  },
  {
    "formula": "Y0.7Ca0.3Ba2Cu2.7Co0.3O7.02",
    "Tc (K)": 82.0,
    "cluster": 29
  },
  {
    "formula": "Y0.95Ca0.05Ba2Cu2.95Co0.05O6.84",
    "Tc (K)": 72.5,
    "cluster": 29
  },
  {
    "formula": "Y0.9Ca0.1Ba2Cu2.9Co0.1O6.84",
    "Tc (K)": 69.5,
    "cluster": 29
  },
  {
    "formula": "Y0.8Ca0.2Ba2Cu2.8Co0.2O6.83",
    "Tc (K)": 69.0,
    "cluster": 29
  },
  {
    "formula": "Y0.75Ca0.25Ba2Cu2.75Co0.25O6.82",
    "Tc (K)": 67.5,
    "cluster": 29
  },
  {
    "formula": "Y0.7Ca0.3Ba2Cu2.7Co0.3O6.84",
    "Tc (K)": 70.0,
    "cluster": 29
  },
  {
    "formula": "Y0.95Ca0.05Ba2Cu2.95Co0.05O6.75",
    "Tc (K)": 64.0,
    "cluster": 29
  },
  {
    "formula": "Y0.9Ca0.1Ba2Cu2.9Co0.1O6.76",
    "Tc (K)": 57.5,
    "cluster": 29
  },
  {
    "formula": "Y0.85Ca0.15Ba2Cu2.85Co0.15O6.78",
    "Tc (K)": 57.5,
    "cluster": 29
  },
  {
    "formula": "Y0.8Ca0.2Ba2Cu2.8Co0.2O6.78",
    "Tc (K)": 55.5,
    "cluster": 29
  },
  {
    "formula": "Y0.75Ca0.25Ba2Cu2.75Co0.25O6.8",
    "Tc (K)": 61.0,
    "cluster": 29
  },
  {
    "formula": "Y0.7Ca0.3Ba2Cu2.7Co0.3O6.78",
    "Tc (K)": 59.0,
    "cluster": 29
  },
  {
    "formula": "Y0.95Ca0.05Ba2Cu2.75Co0.25O7.06",
    "Tc (K)": 75.1,
    "cluster": 29
  },
  {
    "formula": "Y0.9Ca0.1Ba2Cu2.75Co0.25O7.03",
    "Tc (K)": 76.9,
    "cluster": 29
  },
  {
    "formula": "Y0.85Ca0.15Ba2Cu2.75Co0.25O7.01",
    "Tc (K)": 80.6,
    "cluster": 29
  },
  {
    "formula": "Y0.8Ca0.2Ba2Cu2.75Co0.25O7.01",
    "Tc (K)": 82.2,
    "cluster": 29
  },
  {
    "formula": "Y0.75Ca0.25Ba2Cu2.75Co0.25O6.98",
    "Tc (K)": 82.4,
    "cluster": 29
  }
]

File: clusters/cluster3.json
[
  {
    "formula": "Ba0.65K0.35Bi1O3",
    "Tc (K)": 23.0,
    "cluster": 3
  },
  {
    "formula": "Ba0.6K0.4Bi1O3",
    "Tc (K)": 31.5,
    "cluster": 3
  },
  {
    "formula": "Ba0.77K0.23Bi1O3",
    "Tc (K)": 28.0,
    "cluster": 3
  },
  {
    "formula": "Ba0.5K0.5Bi1O3",
    "Tc (K)": 24.0,
    "cluster": 3
  },
  {
    "formula": "Ba0.63K0.37Bi1O3",
    "Tc (K)": 27.7,
    "cluster": 3
  },
  {
    "formula": "Ba0.55K0.45Bi1O3",
    "Tc (K)": 25.6,
    "cluster": 3
  },
  {
    "formula": "Ba0.6K0.4Bi0.9Pb0.1O3",
    "Tc (K)": 21.5,
    "cluster": 3
  },
  {
    "formula": "Ba0.62K0.38Bi1O3",
    "Tc (K)": 29.5,
    "cluster": 3
  },
  {
    "formula": "Ba0.7K0.3Bi1O3",
    "Tc (K)": 29.9,
    "cluster": 3
  },
  {
    "formula": "Ba0.575K0.425Bi1O3",
    "Tc (K)": 27.3,
    "cluster": 3
  },
  {
    "formula": "Ba0.625K0.375Bi1O3",
    "Tc (K)": 27.5,
    "cluster": 3
  },
  {
    "formula": "Ba0.59K0.41Bi1O2.96",
    "Tc (K)": 20.4,
    "cluster": 3
  },
  {
    "formula": "Ba0.52K0.48Bi1O2.93",
    "Tc (K)": 20.6,
    "cluster": 3
  },
  {
    "formula": "Ba0.48K0.52Bi1O2.9",
    "Tc (K)": 21.1,
    "cluster": 3
  },
  {
    "formula": "Ba0.65K0.35Bi1O2.984",
    "Tc (K)": 27.9,
    "cluster": 3
  },
  {
    "formula": "Ba0.525K0.475Bi1O2.917",
    "Tc (K)": 25.9,
    "cluster": 3
  },
  {
    "formula": "Ba0.6K0.4Bi1O2.926",
    "Tc (K)": 27.6,
    "cluster": 3
  },
  {
    "formula": "Ba1K1Bi1O3",
    "Tc (K)": 30.9,
    "cluster": 3
  },
  {
    "formula": "Nd1.3Ba1.3Sr0.4O6.828",
    "Tc (K)": 35.0,
    "cluster": 3
  },
  {
    "formula": "Ba0.9K0.1Pb1O3",
    "Tc (K)": 30.0,
    "cluster": 3
  },
  {
    "formula": "Ba0.66K0.34Bi1O3",
    "Tc (K)": 30.0,
    "cluster": 3
  },
  {
    "formula": "Ba0.59K0.41Bi1O3",
    "Tc (K)": 31.0,
    "cluster": 3
  },
  {
    "formula": "Ba0.62K0.38Bi1O3.1",
    "Tc (K)": 29.5,
    "cluster": 3
  },
  {
    "formula": "Ba1K1Bi1O4",
    "Tc (K)": 23.0,
    "cluster": 3
  },
  {
    "formula": "Nd1Ba1.9La0.1O6.86",
    "Tc (K)": 83.5,
    "cluster": 3
  },
  {
    "formula": "Nd1Ba1.8La0.2O6.81",
    "Tc (K)": 78.5,
    "cluster": 3
  },
  {
    "formula": "Nd1Ba1.7La0.3O6.77",
    "Tc (K)": 57.5,
    "cluster": 3
  },
  {
    "formula": "Nd1Ba1.65La0.35O6.69",
    "Tc (K)": 36.5,
    "cluster": 3
  },
  {
    "formula": "Nd1Ba1.6La0.4O6.68",
    "Tc (K)": 37.0,
    "cluster": 3
  },
  {
    "formula": "Ba0.57K0.43Bi1O3",
    "Tc (K)": 21.2,
    "cluster": 3
  },
  {
    "formula": "Ba0.64K0.36Bi1O3",
    "Tc (K)": 28.5,
    "cluster": 3
  },
  {
    "formula": "Ba0.6K0.4Bi0.99Pr0.01O3",
    "Tc (K)": 26.4,
    "cluster": 3
  },
  {
    "formula": "Ba0.6K0.4Bi0.979Pr0.021O3",
    "Tc (K)": 23.5,
    "cluster": 3
  },
  {
    "formula": "Ba0.635K0.365Bi1O3",
    "Tc (K)": 30.4,
    "cluster": 3
  },
  {
    "formula": "Ba0.557K0.443Bi1O3",
    "Tc (K)": 25.0,
    "cluster": 3
  },
  {
    "formula": "Ba0.644K0.356Bi1O3",
    "Tc (K)": 29.0,
    "cluster": 3
  },
  {
    "formula": "Ba0.613K0.387Bi1O3",
    "Tc (K)": 30.7,
    "cluster": 3
  },
  {
    "formula": "Ba0.584K0.416Bi1O3",
    "Tc (K)": 28.8,
    "cluster": 3
  },
  {
    "formula": "Ba0.553K0.447Bi1O3",
    "Tc (K)": 25.5,
    "cluster": 3
  },
  {
    "formula": "Ba0.542K0.458Bi1O3",
    "Tc (K)": 23.1,
    "cluster": 3
  },
  {
    "formula": "Ba0.595K0.405Bi1O3",
    "Tc (K)": 31.2,
    "cluster": 3
  },
  {
    "formula": "Ba0.665K0.335Bi1O2.985",
    "Tc (K)": 27.3,
    "cluster": 3
  },
  {
    "formula": "Ba0.6K0.4Bi1O2.977",
    "Tc (K)": 29.0,
    "cluster": 3
  },
  {
    "formula": "Ba0.57K0.43Bi1O2.983",
    "Tc (K)": 25.6,
    "cluster": 3
  },
  {
    "formula": "Ba0.51K0.49Bi1O2.974",
    "Tc (K)": 22.2,
    "cluster": 3
  },
  {
    "formula": "Ba0.61K0.39Bi1O3",
    "Tc (K)": 31.5,
    "cluster": 3
  },
  {
    "formula": "Ba0.6K0.4O3",
    "Tc (K)": 30.8,
    "cluster": 3
  },
  {
    "formula": "Ba0.6Rb0.4Bi1O3",
    "Tc (K)": 29.0,
    "cluster": 3
  },
  {
    "formula": "Ba0.7K0.6Bi1O3",
    "Tc (K)": 29.35,
    "cluster": 3
  }
]
