Repository: ZHIXINimd/superconductor-cluster-explorer

File: clusters/cluster30.json
[
  {
    "formula": "Y0.95Ca0.05Ba1.6Sr0.4Cu4O7.8",
    "Tc (K)": 82.0,
    "cluster": 30
  },
  {
    "formula": "Y0.9Ca0.1Ba1.6Sr0.4Cu4O7.8",
    "Tc (K)": 85.5,
    "cluster": 30
  },
  {
    "formula": "Y0.85Ca0.05Pr0.1Ba2Cu3O6.95",
    "Tc (K)": 84.6,
    "cluster": 30
  },
  {
    "formula": "Y0.8Ca0.1Pr0.1Ba2Cu3O6.95",
    "Tc (K)": 81.4,
    "cluster": 30
  },
  {
    "formula": "Y0.83Ca0.02Pr0.15Ba2Cu3O6.95",
    "Tc (K)": 83.0,
    "cluster": 30
  },
  {
    "formula": "Y0.8Ca0.05Pr0.15Ba2Cu3O6.95",
    "Tc (K)": 82.7,
    "cluster": 30
  },
  {
    "formula": "Y0.77Ca0.08Pr0.15Ba2Cu3O6.95",
    "Tc (K)": 81.7,
    "cluster": 30
  },
  {
    "formula": "Y0.75Ca0.1Pr0.15Ba2Cu3O6.95",
    "Tc (K)": 79.6,
    "cluster": 30
  },
  {
    "formula": "Y0.7Ca0.15Pr0.15Ba2Cu3O6.95",
    "Tc (K)": 77.6,
    "cluster": 30
  },
  {
    "formula": "Y0.75Ca0.05Pr0.2Ba2Cu3O6.95",
    "Tc (K)": 76.4,
    "cluster": 30
  },
  {
    "formula": "Y0.7Ca0.1Pr0.2Ba2Cu3O6.95",
    "Tc (K)": 77.1,
    "cluster": 30
  },
  {
    "formula": "Y0.6Ca0.2Pr0.2Ba2Cu3O6.95",
    "Tc (K)": 72.9,
    "cluster": 30
  },
  {
    "formula": "Y0.65Ca0.15Pr0.2Ba2Cu3O6.95",
    "Tc (K)": 77.1,
    "cluster": 30
  },
  {
    "formula": "Y0.8Pr0.2Ba2Cu2.7Fe0.3O7.1",
    "Tc (K)": 25.0,
    "cluster": 30
  },
  {
    "formula": "Y0.95Ca0.05Ba1.9La0.1Cu4O7.9",
    "Tc (K)": 68.8,
    "cluster": 30
  },
  {
    "formula": "Y0.9Ca0.1Ba1.9La0.1Cu4O7.8",
    "Tc (K)": 79.0,
    "cluster": 30
  },
  {
    "formula": "Y0.8Ca0.1Pr0.1Ba2Cu3O7.01",
    "Tc (K)": 78.4,
    "cluster": 30
  },
  {
    "formula": "Y0.6Ca0.2Pr0.2Ba2Cu3O7",
    "Tc (K)": 67.1,
    "cluster": 30
  },
  {
    "formula": "Y0.4Ca0.3Pr0.3Ba2Cu3O7.02",
    "Tc (K)": 53.6,
    "cluster": 30
  },
  {
    "formula": "Y0.2Ca0.4Pr0.4Ba2Cu3O7",
    "Tc (K)": 36.5,
    "cluster": 30
  },
  {
    "formula": "Ca0.95Ce0.05Ba1La1Cu3O6.91",
    "Tc (K)": 64.8,
    "cluster": 30
  },
  {
    "formula": "Ca0.9Ce0.1Ba1La1Cu3O7.02",
    "Tc (K)": 60.5,
    "cluster": 30
  },
  {
    "formula": "Ca0.85Ce0.15Ba1La1Cu3O7.07",
    "Tc (K)": 52.4,
    "cluster": 30
  },
  {
    "formula": "Ca0.9Nd0.1Ba1La1Cu3O6.87",
    "Tc (K)": 73.8,
    "cluster": 30
  },
  {
    "formula": "Ca0.8Nd0.2Ba1La1Cu3O6.99",
    "Tc (K)": 73.8,
    "cluster": 30
  },
  {
    "formula": "Ca0.7Nd0.3Ba1La1Cu3O7.04",
    "Tc (K)": 73.8,
    "cluster": 30
  },
  {
    "formula": "Ca0.6Nd0.4Ba1La1Cu3O7.1",
    "Tc (K)": 48.6,
    "cluster": 30
  },
  {
    "formula": "Ca0.5Nd0.5Ba1La1Cu3O7.17",
    "Tc (K)": 41.4,
    "cluster": 30
  },
  {
    "formula": "Ca0.4Nd0.6Ba1La1Cu3O7.19",
    "Tc (K)": 21.9,
    "cluster": 30
  },
  {
    "formula": "Y0.85Pr0.05Ca0.1Ba2Cu4O8",
    "Tc (K)": 83.8,
    "cluster": 30
  },
  {
    "formula": "Y0.8Pr0.1Ca0.1Ba2Cu4O8",
    "Tc (K)": 80.0,
    "cluster": 30
  },
  {
    "formula": "Y0.75Pr0.15Ca0.1Ba2Cu4O8",
    "Tc (K)": 76.2,
    "cluster": 30
  },
  {
    "formula": "Y0.7Pr0.2Ca0.1Ba2Cu4O8",
    "Tc (K)": 73.4,
    "cluster": 30
  },
  {
    "formula": "Y0.8Ca0.2Sr1.5Ba0.5Cu2.8Cr0.2O7",
    "Tc (K)": 28.0,
    "cluster": 30
  },
  {
    "formula": "Y0.7Ca0.3Sr1.5Ba0.5Cu2.8Cr0.2O7",
    "Tc (K)": 41.0,
    "cluster": 30
  },
  {
    "formula": "Y0.8Pr0.2Ba1Sr1Cu3O6.9",
    "Tc (K)": 79.4,
    "cluster": 30
  },
  {
    "formula": "Y0.6Pr0.4Ba1Sr1Cu3O6.9",
    "Tc (K)": 60.5,
    "cluster": 30
  },
  {
    "formula": "Y0.5Pr0.5Ba1Sr1Cu3O6.9",
    "Tc (K)": 36.0,
    "cluster": 30
  },
  {
    "formula": "Y0.4Pr0.6Ba1Sr1Cu3O8.9",
    "Tc (K)": 24.1,
    "cluster": 30
  },
  {
    "formula": "Y0.35Pr0.65Ba1Sr1Cu3O6.9",
    "Tc (K)": 20.3,
    "cluster": 30
  },
  {
    "formula": "Nd0.9Ca0.1Ba1Sr1Cu3O6.85",
    "Tc (K)": 71.0,
    "cluster": 30
  },
  {
    "formula": "Nd0.8Ca0.2Ba1Sr1Cu3O6.78",
    "Tc (K)": 77.0,
    "cluster": 30
  },
  {
    "formula": "Pr0.2Ca0.8Ba1La1Cu3O7.1",
    "Tc (K)": 33.5,
    "cluster": 30
  },
  {
    "formula": "Y0.4Pr0.6Ba0.75Sr1.25Cu3O6.92",
    "Tc (K)": 23.0,
    "cluster": 30
  },
  {
    "formula": "Y0.9Ca0.1Ba1.9La0.1Cu3O6.95",
    "Tc (K)": 86.0,
    "cluster": 30
  },
  {
    "formula": "Y0.9Ca0.1Ba1.8La0.2Cu3O6.97",
    "Tc (K)": 87.0,
    "cluster": 30
  },
  {
    "formula": "Y0.9Ca0.1Ba1.7La0.3Cu3O7.04",
    "Tc (K)": 82.0,
    "cluster": 30
  },
  {
    "formula": "Y0.9Ca0.1Ba1.6La0.4Cu3O7.09",
    "Tc (K)": 72.0,
    "cluster": 30
  },
  {
    "formula": "Y0.9Ca0.1Ba1.5La0.5Cu3O7.13",
    "Tc (K)": 60.0,
    "cluster": 30
  },
  {
    "formula": "Y0.9Ca0.1Ba1.6La6Cu3O7.18",
    "Tc (K)": 43.0,
    "cluster": 30
  },
  {
    "formula": "Y0.8Ca0.2Ba1.8La0.2Cu3O6.94",
    "Tc (K)": 84.0,
    "cluster": 30
  },
  {
    "formula": "Y0.8Ca0.2Ba1.5La0.5Cu3O7.11",
    "Tc (K)": 80.0,
    "cluster": 30
  },
  {
    "formula": "Y0.8Ca0.2Ba1.4La0.6Cu3O7.15",
    "Tc (K)": 66.0,
    "cluster": 30
  },
  {
    "formula": "Y0.7Ca0.3Ba1.7La0.3Cu3O6.92",
    "Tc (K)": 82.0,
    "cluster": 30
  },
  {
    "formula": "Y0.7Ca0.3Ba1.4La0.6Cu3O7.12",
    "Tc (K)": 82.0,
    "cluster": 30
  },
  {
    "formula": "Y0.7Ca0.3Ba1.3La0.7Cu3O7.16",
    "Tc (K)": 73.0,
    "cluster": 30
  },
  {
    "formula": "Y0.6Ca0.4Ba1.6La0.4Cu3O6.95",
    "Tc (K)": 82.0,
    "cluster": 30
  },
  {
    "formula": "Y0.6Ca0.4Ba1.4La0.6Cu3O7.07",
    "Tc (K)": 83.0,
    "cluster": 30
  },
  {
    "formula": "Y0.6Ca0.4Ba1.3La0.7Cu3O7.12",
    "Tc (K)": 82.0,
    "cluster": 30
  },
  {
    "formula": "Y0.6Ca0.4Ba1.2La0.8Cu3O7.15",
    "Tc (K)": 67.0,
    "cluster": 30
  },
  {
    "formula": "Y0.6Ca0.4Ba1.1La0.9Cu3O7.18",
    "Tc (K)": 47.0,
    "cluster": 30
  },
  {
    "formula": "Y0.5Ca0.5Ba1.5La0.5Cu3O6.94",
    "Tc (K)": 82.0,
    "cluster": 30
  },
  {
    "formula": "Y0.5Ca0.5Ba1.2La0.8Cu3O7.12",
    "Tc (K)": 82.0,
    "cluster": 30
  },
  {
    "formula": "Y0.5Ca0.5Ba1.1La0.9Cu3O7.15",
    "Tc (K)": 70.0,
    "cluster": 30
  },
  {
    "formula": "Y0.4Ca0.6Ba1.2La0.8Cu3O7.07",
    "Tc (K)": 82.0,
    "cluster": 30
  },
  {
    "formula": "Y0.4Ca0.6Ba1.1La0.9Cu3O7.12",
    "Tc (K)": 82.0,
    "cluster": 30
  },
  {
    "formula": "Y0.8Pr0.05Ca0.15Ba2Cu3O6.83",
    "Tc (K)": 87.0,
    "cluster": 30
  },
  {
    "formula": "Y0.8Pr0.15Ca0.05Ba2Cu3O6.82",
    "Tc (K)": 80.0,
    "cluster": 30
  },
  {
    "formula": "Nd0.95Ca0.025Pr0.025Ba2Cu3O6.95",
    "Tc (K)": 86.1,
    "cluster": 30
  },
  {
    "formula": "Nd0.9Ca0.05Pr0.05Ba2Cu3O6.95",
    "Tc (K)": 81.4,
    "cluster": 30
  },
  {
    "formula": "Nd0.8Ca0.1Pr0.1Ba2Cu3O7.02",
    "Tc (K)": 70.8,
    "cluster": 30
  },
  {
    "formula": "Sr1.5Ba0.5Y1Cu2.8Ti0.2O7",
    "Tc (K)": 35.0,
    "cluster": 30
  },
  {
    "formula": "Sr1.5Ba0.5Y1Cu2.8Ti0.2O7.2",
    "Tc (K)": 78.0,
    "cluster": 30
  },
  {
    "formula": "Sr1.5Ba0.5Y1Cu2.8Ti0.2O7.08",
    "Tc (K)": 52.0,
    "cluster": 30
  },
  {
    "formula": "Ca1La1Ba1Cu2.97Fe0.03O7",
    "Tc (K)": 49.0,
    "cluster": 30
  },
  {
    "formula": "Ca1La1Ba1Cu2.94Fe0.06O7",
    "Tc (K)": 44.0,
    "cluster": 30
  },
  {
    "formula": "Ca1La1Ba1Cu2.88Fe0.12O7",
    "Tc (K)": 28.0,
    "cluster": 30
  },
  {
    "formula": "Ca1La1Ba1Cu2.76Fe0.24O7",
    "Tc (K)": 22.0,
    "cluster": 30
  },
  {
    "formula": "La0.7Pr0.3Ca1Ba1Cu3O7",
    "Tc (K)": 40.0,
    "cluster": 30
  },
  {
    "formula": "La0.75Nd0.25Ba1Ca1Cu3O7",
    "Tc (K)": 55.0,
    "cluster": 30
  },
  {
    "formula": "La0.75Sm0.25Ba1Ca1Cu3O7",
    "Tc (K)": 71.0,
    "cluster": 30
  },
  {
    "formula": "La0.5Sm0.5Ba1Ca1Cu3O7",
    "Tc (K)": 66.0,
    "cluster": 30
  },
  {
    "formula": "La0.25Sm0.75Ba1Ca1Cu3O7",
    "Tc (K)": 65.0,
    "cluster": 30
  },
  {
    "formula": "La0.8Pr0.2Ba1Ca1Cu3O7",
    "Tc (K)": 52.0,
    "cluster": 30
  },
  {
    "formula": "La0.6Pr0.6Ba1Ca1Cu3O7",
    "Tc (K)": 28.0,
    "cluster": 30
  },
  {
    "formula": "La0.75Dy0.25Ba1Ca1Cu3O7",
    "Tc (K)": 56.0,
    "cluster": 30
  },
  {
    "formula": "La0.5Dy0.5Ba1Ca1Cu3O7",
    "Tc (K)": 55.0,
    "cluster": 30
  },
  {
    "formula": "La0.25Dy0.75Ba1Ca1Cu3O7",
    "Tc (K)": 59.0,
    "cluster": 30
  },
  {
    "formula": "Cu0.75Ti0.25Sr2Y1.3Ce0.7Cu2O8.71",
    "Tc (K)": 21.0,
    "cluster": 30
  },
  {
    "formula": "Cu0.75V0.25Sr2Y1.3Ce0.7Cu2O8.77",
    "Tc (K)": 24.5,
    "cluster": 30
  },
  {
    "formula": "Cu0.75Co0.25Sr2Y1.3Ce0.7Cu2O8.43",
    "Tc (K)": 24.0,
    "cluster": 30
  },
  {
    "formula": "Nd0.9Ca0.1Ba0.6La0.4Cu3O6.7",
    "Tc (K)": 54.5,
    "cluster": 30
  },
  {
    "formula": "Nd0.8Ca0.2Ba0.6La0.4Cu3O6.72",
    "Tc (K)": 72.0,
    "cluster": 30
  },
  {
    "formula": "Nd0.7Ca0.3Ba0.6La0.4Cu3O6.79",
    "Tc (K)": 75.0,
    "cluster": 30
  },
  {
    "formula": "Nd0.6Ca0.4Ba0.6La0.4Cu3O6.83",
    "Tc (K)": 84.0,
    "cluster": 30
  },
  {
    "formula": "Nd0.5Ca0.5Ba0.6La0.4Cu3O6.77",
    "Tc (K)": 80.5,
    "cluster": 30
  },
  {
    "formula": "Nd0.4Ca0.6Ba0.6La0.4Cu3O6.71",
    "Tc (K)": 78.5,
    "cluster": 30
  },
  {
    "formula": "Nd0.9Pr0.1Ba1Ca1Cu3O7",
    "Tc (K)": 35.0,
    "cluster": 30
  },
  {
    "formula": "Nd0.75Pr0.25Ba1Ca1Cu3O7",
    "Tc (K)": 26.0,
    "cluster": 30
  },
  {
    "formula": "Y0.9Ca0.1Ba1.9La0.1Cu3O6.96",
    "Tc (K)": 82.0,
    "cluster": 30
  },
  {
    "formula": "Y0.8Ca0.2Ba1.8La0.2Cu3O6.96",
    "Tc (K)": 78.0,
    "cluster": 30
  },
  {
    "formula": "Y0.7Ca0.3Ba1.7La0.3Cu3O6.96",
    "Tc (K)": 78.0,
    "cluster": 30
  },
  {
    "formula": "Y0.6Ca0.4Ba1.6La0.4Cu3O6.96",
    "Tc (K)": 78.0,
    "cluster": 30
  },
  {
    "formula": "Y0.6Pr0.4Ba1.8Sr0.2Cu3O6.85",
    "Tc (K)": 47.0,
    "cluster": 30
  },
  {
    "formula": "Y0.6Pr0.4Ba1.6Sr0.4Cu3O6.87",
    "Tc (K)": 44.0,
    "cluster": 30
  },
  {
    "formula": "Y0.6Pr0.4Ba1.4Sr0.6Cu3O6.83",
    "Tc (K)": 45.0,
    "cluster": 30
  },
  {
    "formula": "Y0.6Pr0.4Ba1.2Sr0.8Cu3O6.89",
    "Tc (K)": 52.0,
    "cluster": 30
  },
  {
    "formula": "Y0.6Pr0.4Ba1Sr1Cu3O6.89",
    "Tc (K)": 53.0,
    "cluster": 30
  },
  {
    "formula": "Y0.6Pr0.4Ba0.8Sr1.2Cu3O6.89",
    "Tc (K)": 49.0,
    "cluster": 30
  },
  {
    "formula": "Y0.6Pr0.4Ba0.6Sr1.4Cu3O6.89",
    "Tc (K)": 49.0,
    "cluster": 30
  },
  {
    "formula": "Fe0.5Ba1Sr1Tm1Cu2.5O7.432",
    "Tc (K)": 40.0,
    "cluster": 30
  },
  {
    "formula": "Fe0.5Ba1Sr1Er1Cu2.5O7.439",
    "Tc (K)": 47.8,
    "cluster": 30
  },
  {
    "formula": "Fe0.5Ba1Sr1Y1Cu2.5O7.424",
    "Tc (K)": 52.5,
    "cluster": 30
  },
  {
    "formula": "Fe0.5Ba1Sr1Ho1Cu2.5O7.462",
    "Tc (K)": 45.2,
    "cluster": 30
  },
  {
    "formula": "Fe0.5Ba1Sr1Dy1Cu2.5O7.447",
    "Tc (K)": 37.9,
    "cluster": 30
  },
  {
    "formula": "Y0.9Ca0.1Ba1.5La0.5Cu3O7.19",
    "Tc (K)": 57.9,
    "cluster": 30
  },
  {
    "formula": "Y0.8Ca0.2Ba1.5La0.5Cu3O7.13",
    "Tc (K)": 73.0,
    "cluster": 30
  },
  {
    "formula": "Y0.6Ca0.4Ba1.5La0.5Cu3O7.01",
    "Tc (K)": 82.4,
    "cluster": 30
  },
  {
    "formula": "Y0.5Ca0.5Ba1.5La0.5Cu3O6.96",
    "Tc (K)": 82.5,
    "cluster": 30
  },
  {
    "formula": "Y0.8Ce0.1Ca0.1Ba2Cu4O8",
    "Tc (K)": 63.0,
    "cluster": 30
  },
  {
    "formula": "Nd0.7Pr0.3Ba1Sr1Cu3O6.87",
    "Tc (K)": 34.0,
    "cluster": 30
  },
  {
    "formula": "La1.7Nd0.3Ba2Ca0.6Cu4.6O7.135",
    "Tc (K)": 77.0,
    "cluster": 30
  },
  {
    "formula": "La1.5Nd0.5Ba2Ca1Cu5O7.123",
    "Tc (K)": 78.0,
    "cluster": 30
  },
  {
    "formula": "La0.9Pr0.1Ba1.5Sr0.5Cu3O6.904",
    "Tc (K)": 44.0,
    "cluster": 30
  },
  {
    "formula": "La0.8Pr0.2Ba1.5Sr0.5Cu3O6.906",
    "Tc (K)": 24.0,
    "cluster": 30
  },
  {
    "formula": "La0.95Ca0.05Ba1.5Sr0.5Cu3O6.878",
    "Tc (K)": 66.0,
    "cluster": 30
  },
  {
    "formula": "La0.9Ca0.1Ba1.5Sr0.5Cu3O6.847",
    "Tc (K)": 68.0,
    "cluster": 30
  },
  {
    "formula": "La0.85Ca0.15Ba1.5Sr0.5Cu3O6.819",
    "Tc (K)": 71.0,
    "cluster": 30
  },
  {
    "formula": "La0.8Ca0.2Ba1.5Sr0.5Cu3O6.794",
    "Tc (K)": 73.0,
    "cluster": 30
  },
  {
    "formula": "La0.85Ca0.05Pr0.1Ba1.5Sr0.5Cu3O6.865",
    "Tc (K)": 50.0,
    "cluster": 30
  },
  {
    "formula": "La0.8Ca0.1Pr0.1Ba1.5Sr0.5Cu3O6.856",
    "Tc (K)": 56.0,
    "cluster": 30
  },
  {
    "formula": "La0.75Ca0.15Pr0.1Ba1.5Sr0.5Cu3O6.845",
    "Tc (K)": 62.0,
    "cluster": 30
  },
  {
    "formula": "La0.7Ca0.2Pr0.1Ba1.5Sr0.5Cu3O6.809",
    "Tc (K)": 63.0,
    "cluster": 30
  },
  {
    "formula": "La0.75Ca0.05Pr0.2Ba1.5Sr0.5Cu3O6.886",
    "Tc (K)": 33.0,
    "cluster": 30
  },
  {
    "formula": "La0.7Ca0.1Pr0.2Ba1.5Sr0.5Cu3O6.862",
    "Tc (K)": 40.0,
    "cluster": 30
  },
  {
    "formula": "La0.65Ca0.15Pr0.2Ba1.5Sr0.5Cu3O6.84",
    "Tc (K)": 45.0,
    "cluster": 30
  },
  {
    "formula": "La0.6Ca0.2Pr0.2Ba1.5Sr0.5Cu3O6.809",
    "Tc (K)": 47.0,
    "cluster": 30
  },
  {
    "formula": "La0.6Ca0.1Pr0.3Ba1.5Sr0.5Cu3O6.872",
    "Tc (K)": 26.0,
    "cluster": 30
  },
  {
    "formula": "La0.55Ca0.15Pr0.3Ba1.5Sr0.5Cu3O6.851",
    "Tc (K)": 27.0,
    "cluster": 30
  },
  {
    "formula": "La0.5Ca0.2Pr0.3Ba1.5Sr0.5Cu3O6.829",
    "Tc (K)": 34.0,
    "cluster": 30
  },
  {
    "formula": "Fe0.5Sr1Ba1Y1Cu2.5O7",
    "Tc (K)": 58.5,
    "cluster": 30
  },
  {
    "formula": "Fe0.5Ba1Sr1Y1Cu2.5O7.35",
    "Tc (K)": 60.0,
    "cluster": 30
  },
  {
    "formula": "Y0.4Pr0.6Ba1Sr1Cu3O7",
    "Tc (K)": 23.0,
    "cluster": 30
  }
]

File: clusters/cluster31.json
[
  {
    "formula": "La2.6Ba3.4Cu6O14.06",
    "Tc (K)": 26.0,
    "cluster": 31
  },
  {
    "formula": "La2.4Ba3.6Cu6O14.01",
    "Tc (K)": 39.0,
    "cluster": 31
  },
  {
    "formula": "La2.2Ba3.8Cu6O13.86",
    "Tc (K)": 52.0,
    "cluster": 31
  },
  {
    "formula": "La2Ba4Cu6O13.8",
    "Tc (K)": 65.0,
    "cluster": 31
  },
  {
    "formula": "Y2Ba4Cu6O13.9",
    "Tc (K)": 93.0,
    "cluster": 31
  },
  {
    "formula": "Y2Ba4Cu7O15",
    "Tc (K)": 93.0,
    "cluster": 31
  },
  {
    "formula": "Y2Ba4Cu7O14.98",
    "Tc (K)": 88.0,
    "cluster": 31
  },
  {
    "formula": "Y2Ba4Cu7O14.92",
    "Tc (K)": 82.0,
    "cluster": 31
  },
  {
    "formula": "Y2Ba4Cu7O14.85",
    "Tc (K)": 78.0,
    "cluster": 31
  },
  {
    "formula": "Y2Ba4Cu7O14.78",
    "Tc (K)": 70.0,
    "cluster": 31
  },
  {
    "formula": "Y2Ba4Cu7O14.68",
    "Tc (K)": 60.0,
    "cluster": 31
  },
  {
    "formula": "Y2Ba4Cu7O14.46",
    "Tc (K)": 46.0,
    "cluster": 31
  },
  {
    "formula": "Y2Ba4Cu7O14.38",
    "Tc (K)": 50.0,
    "cluster": 31
  },
  {
    "formula": "Y2Ba4Cu7O14.16",
    "Tc (K)": 34.0,
    "cluster": 31
  },
  {
    "formula": "Y2Ba4Cu7O14.04",
    "Tc (K)": 36.0,
    "cluster": 31
  },
  {
    "formula": "Y2Ba4Cu7O14",
    "Tc (K)": 30.0,
    "cluster": 31
  },
  {
    "formula": "Y2Ba4Cu7O15.09",
    "Tc (K)": 89.0,
    "cluster": 31
  },
  {
    "formula": "Y2Ba4Cu7O15.03",
    "Tc (K)": 87.0,
    "cluster": 31
  },
  {
    "formula": "Y2Ba4Cu7O14.53",
    "Tc (K)": 60.0,
    "cluster": 31
  },
  {
    "formula": "Y2Ba4Cu7O14.13",
    "Tc (K)": 37.0,
    "cluster": 31
  },
  {
    "formula": "Dy2Ba4Cu7O14.61",
    "Tc (K)": 29.0,
    "cluster": 31
  },
  {
    "formula": "Nd2Ba4Cu7O15.38",
    "Tc (K)": 35.0,
    "cluster": 31
  },
  {
    "formula": "Nd2Ba4Cu7O14.525",
    "Tc (K)": 66.0,
    "cluster": 31
  },
  {
    "formula": "Eu2Ba4Cu7O14.671",
    "Tc (K)": 75.0,
    "cluster": 31
  },
  {
    "formula": "Tm2Ba4Cu7O14.732",
    "Tc (K)": 88.0,
    "cluster": 31
  },
  {
    "formula": "Y2Ba4Cu7O15.1",
    "Tc (K)": 92.8,
    "cluster": 31
  },
  {
    "formula": "Y2Ba4Cu7O14.97",
    "Tc (K)": 93.1,
    "cluster": 31
  },
  {
    "formula": "Er2Ba4Cu7O14.92",
    "Tc (K)": 89.0,
    "cluster": 31
  },
  {
    "formula": "Y2Ba4Cu7O14.33",
    "Tc (K)": 22.0,
    "cluster": 31
  },
  {
    "formula": "Y2Ba4Cu7O14.6",
    "Tc (K)": 41.2,
    "cluster": 31
  },
  {
    "formula": "Y2Ba4Cu7O14.81",
    "Tc (K)": 54.1,
    "cluster": 31
  },
  {
    "formula": "Y2Ba4Cu7O14.95",
    "Tc (K)": 67.0,
    "cluster": 31
  },
  {
    "formula": "Ba2Ca3Cu4O10.35",
    "Tc (K)": 116.0,
    "cluster": 31
  },
  {
    "formula": "Y3Ba5Cu8O18",
    "Tc (K)": 100.1,
    "cluster": 31
  },
  {
    "formula": "Pr2Ba4Cu7O14.06",
    "Tc (K)": 30.5,
    "cluster": 31
  },
  {
    "formula": "Pr2Ba4Cu7O14.3",
    "Tc (K)": 21.0,
    "cluster": 31
  },
  {
    "formula": "Pr2Ba4Cu7O14.36",
    "Tc (K)": 20.6,
    "cluster": 31
  },
  {
    "formula": "Pr2Ba4Cu7O14.21",
    "Tc (K)": 23.0,
    "cluster": 31
  },
  {
    "formula": "Pr2Ba4Cu7O14.44",
    "Tc (K)": 20.75,
    "cluster": 31
  }
]

File: clusters/cluster32.json
[
  {
    "formula": "La1.75Ca1.25Cu2O5.99",
    "Tc (K)": 47.7,
    "cluster": 32
  },
  {
    "formula": "Sr0.95Nd0.05Cu1O2",
    "Tc (K)": 38.0,
    "cluster": 32
  },
  {
    "formula": "Sr0.86Nd0.14Cu1O2",
    "Tc (K)": 35.0,
    "cluster": 32
  },
  {
    "formula": "Sr0.84Nd0.16Cu1O2",
    "Tc (K)": 40.0,
    "cluster": 32
  },
  {
    "formula": "Sr0.85Pr0.15Cu1O2",
    "Tc (K)": 39.0,
    "cluster": 32
  },
  {
    "formula": "Sr0.95La0.05Cu1O2.01",
    "Tc (K)": 42.4,
    "cluster": 32
  },
  {
    "formula": "Sr0.9La0.1Cu1O1.96",
    "Tc (K)": 42.5,
    "cluster": 32
  },
  {
    "formula": "Sr0.88La0.12Cu1O1.97",
    "Tc (K)": 42.4,
    "cluster": 32
  },
  {
    "formula": "Sr1Cu1O2",
    "Tc (K)": 91.0,
    "cluster": 32
  },
  {
    "formula": "Ca0.285Sr0.665Cu1O2",
    "Tc (K)": 110.0,
    "cluster": 32
  },
  {
    "formula": "Sr0.92Sm0.08Cu1O2",
    "Tc (K)": 43.0,
    "cluster": 32
  },
  {
    "formula": "Sr0.9La0.1Cu1O2",
    "Tc (K)": 43.0,
    "cluster": 32
  },
  {
    "formula": "Sr0.95Y0.05Cu1O2",
    "Tc (K)": 38.6,
    "cluster": 32
  },
  {
    "formula": "Sr0.9Y0.1Cu1O2",
    "Tc (K)": 36.6,
    "cluster": 32
  },
  {
    "formula": "Sr0.85Y0.15Cu1O2",
    "Tc (K)": 36.6,
    "cluster": 32
  },
  {
    "formula": "Sr0.8Y0.2Cu1O2",
    "Tc (K)": 38.6,
    "cluster": 32
  },
  {
    "formula": "Sr0.75Y0.25Cu1O2",
    "Tc (K)": 38.6,
    "cluster": 32
  },
  {
    "formula": "Sr0.7Y0.3Cu1O2",
    "Tc (K)": 32.6,
    "cluster": 32
  },
  {
    "formula": "Sr2Y1Cu3O7.9",
    "Tc (K)": 69.0,
    "cluster": 32
  },
  {
    "formula": "Sr2Y1Cu3O7.65",
    "Tc (K)": 70.0,
    "cluster": 32
  },
  {
    "formula": "Sr2Y1Cu3O7.75",
    "Tc (K)": 67.0,
    "cluster": 32
  },
  {
    "formula": "Sr2Y1Cu3O7.95",
    "Tc (K)": 62.0,
    "cluster": 32
  },
  {
    "formula": "Sr2Y1Cu3O7.45",
    "Tc (K)": 62.0,
    "cluster": 32
  },
  {
    "formula": "La1.82Ca1.18Cu2O6",
    "Tc (K)": 55.0,
    "cluster": 32
  },
  {
    "formula": "Ca0.27Sr0.63Cu1O2",
    "Tc (K)": 110.0,
    "cluster": 32
  },
  {
    "formula": "Sr0.9Nd0.1Cu1O2",
    "Tc (K)": 44.0,
    "cluster": 32
  },
  {
    "formula": "Sr0.9Gd0.1Cu1O2",
    "Tc (K)": 44.0,
    "cluster": 32
  },
  {
    "formula": "Sr0.9Sm0.1Cu1O2",
    "Tc (K)": 44.0,
    "cluster": 32
  },
  {
    "formula": "Sr2Ca1Cu2O5.5",
    "Tc (K)": 77.0,
    "cluster": 32
  },
  {
    "formula": "Sr2Ca2Cu3O5.5",
    "Tc (K)": 109.0,
    "cluster": 32
  },
  {
    "formula": "Sr2Ca1Cu2.8O7.5",
    "Tc (K)": 83.0,
    "cluster": 32
  },
  {
    "formula": "Sr0.83Nd0.17Cu1O2",
    "Tc (K)": 35.0,
    "cluster": 32
  },
  {
    "formula": "Sr0.84Nd0.16Cu1O2.01",
    "Tc (K)": 40.0,
    "cluster": 32
  },
  {
    "formula": "Sr0.6Ca0.333Cu1O2.15",
    "Tc (K)": 82.0,
    "cluster": 32
  },
  {
    "formula": "Sr0.6Ca0.333Cu1O2.2",
    "Tc (K)": 98.0,
    "cluster": 32
  },
  {
    "formula": "Sr0.7Ca0.3Cu1O2",
    "Tc (K)": 110.0,
    "cluster": 32
  },
  {
    "formula": "Y1Sr2Cu3O7.5",
    "Tc (K)": 62.5,
    "cluster": 32
  },
  {
    "formula": "Y1Sr2Cu3O7.2",
    "Tc (K)": 64.0,
    "cluster": 32
  },
  {
    "formula": "Y1Sr2Cu3O6.92",
    "Tc (K)": 68.0,
    "cluster": 32
  },
  {
    "formula": "Sr0.9Pr0.1Cu1O2",
    "Tc (K)": 41.5,
    "cluster": 32
  },
  {
    "formula": "Sr0.875La0.125Cu1O2",
    "Tc (K)": 36.9,
    "cluster": 32
  },
  {
    "formula": "Sr0.85La0.15Cu1O2",
    "Tc (K)": 31.9,
    "cluster": 32
  }
]

File: clusters/cluster33.json
[
  {
    "formula": "Y1Ba2Cu2.97Ga0.03O7",
    "Tc (K)": 90.88,
    "cluster": 33
  },
  {
    "formula": "Y1Ba2Cu2.94Ga0.06O7",
    "Tc (K)": 87.99,
    "cluster": 33
  },
  {
    "formula": "Y1Ba2Cu2.91Ga0.09O7",
    "Tc (K)": 83.71,
    "cluster": 33
  },
  {
    "formula": "Y1Ba2Cu2.88Ga0.12O7",
    "Tc (K)": 79.89,
    "cluster": 33
  },
  {
    "formula": "Y1Ba2Cu2.85Ga0.15O7",
    "Tc (K)": 78.49,
    "cluster": 33
  },
  {
    "formula": "Y1Ba2Cu2.82Ga0.18O7",
    "Tc (K)": 79.24,
    "cluster": 33
  },
  {
    "formula": "Y1Ba2Cu2.79Ga0.21O7",
    "Tc (K)": 76.91,
    "cluster": 33
  },
  {
    "formula": "Y1Ba2Cu2.76Ga0.24O7",
    "Tc (K)": 71.79,
    "cluster": 33
  },
  {
    "formula": "Y1Ba2Cu2.73Ga0.27O7",
    "Tc (K)": 67.04,
    "cluster": 33
  },
  {
    "formula": "Y1Ba2Cu2.61Ga0.39O7",
    "Tc (K)": 64.8,
    "cluster": 33
  },
  {
    "formula": "Y1Ba2Cu2.55Ga0.45O7",
    "Tc (K)": 65.36,
    "cluster": 33
  },
  {
    "formula": "Y1Ba2Cu2.7Ga0.3O6.93",
    "Tc (K)": 75.0,
    "cluster": 33
  },
  {
    "formula": "Y1Ba2Cu2.7In0.3O6.9",
    "Tc (K)": 90.0,
    "cluster": 33
  },
  {
    "formula": "Y1Ba2Cu2.95Ga0.05O6.69",
    "Tc (K)": 88.0,
    "cluster": 33
  },
  {
    "formula": "Y1Ba2Cu2.9Ga0.1O6.8",
    "Tc (K)": 81.0,
    "cluster": 33
  }
]

File: clusters/cluster34.json
[
  {
    "formula": "Y1Ba2Cu2.75Ni0.25O7",
    "Tc (K)": 63.9,
    "cluster": 34
  },
  {
    "formula": "Y1Ba2.01Cu2.81Ni0.19O6.7",
    "Tc (K)": 65.0,
    "cluster": 34
  },
  {
    "formula": "Y1Ba1.99Cu2.847Ag0.153O6.7",
    "Tc (K)": 86.0,
    "cluster": 34
  },
  {
    "formula": "Y1Ba2Cu2.902Pt0.098O6.4",
    "Tc (K)": 81.0,
    "cluster": 34
  },
  {
    "formula": "Y1.01Ba2.01Cu2.906Ni0.094O6.7",
    "Tc (K)": 71.0,
    "cluster": 34
  },
  {
    "formula": "Y1Ba2Cu2.9Ni0.1O6.87",
    "Tc (K)": 55.0,
    "cluster": 34
  },
  {
    "formula": "Y1Ba2Cu2.8Ni0.2O6.82",
    "Tc (K)": 45.0,
    "cluster": 34
  },
  {
    "formula": "Y1Ba2Cu2.7Ni0.3O6.97",
    "Tc (K)": 40.0,
    "cluster": 34
  },
  {
    "formula": "Y1Ba2Cu2.5Ni0.5O7",
    "Tc (K)": 52.3,
    "cluster": 34
  },
  {
    "formula": "Y1Ba2Cu2.94Ni0.06O7.01",
    "Tc (K)": 85.0,
    "cluster": 34
  },
  {
    "formula": "Y1Ba2Cu2.85Ni0.15O6.84",
    "Tc (K)": 75.0,
    "cluster": 34
  },
  {
    "formula": "Y1Ba2Cu2.7Ni0.3O6.88",
    "Tc (K)": 73.0,
    "cluster": 34
  },
  {
    "formula": "Y1Ba2Cu2.4Ni0.6O6.94",
    "Tc (K)": 66.0,
    "cluster": 34
  },
  {
    "formula": "Y1Ba2Cu2.85Ag0.15O7",
    "Tc (K)": 90.0,
    "cluster": 34
  },
  {
    "formula": "Y1Ba2Cu2.9Sn0.1O7.28",
    "Tc (K)": 90.0,
    "cluster": 34
  },
  {
    "formula": "Y1Ba2Cu2.98Ni0.02O7",
    "Tc (K)": 91.6,
    "cluster": 34
  },
  {
    "formula": "Y1Ba2Cu2.95Ni0.05O7",
    "Tc (K)": 90.6,
    "cluster": 34
  },
  {
    "formula": "Y1Ba2Cu2.9Ni0.1O7",
    "Tc (K)": 83.0,
    "cluster": 34
  },
  {
    "formula": "Y1Ba2Cu2.8Ni0.2O7",
    "Tc (K)": 79.4,
    "cluster": 34
  },
  {
    "formula": "Y1Ba2Cu2.6Ni0.4O7",
    "Tc (K)": 71.0,
    "cluster": 34
  },
  {
    "formula": "Y1Ba2Cu2.88Ni0.12O7",
    "Tc (K)": 74.3,
    "cluster": 34
  },
  {
    "formula": "Y1Ba2Cu2.72Ni0.28O7",
    "Tc (K)": 51.0,
    "cluster": 34
  },
  {
    "formula": "Y1Ba2Cu2.94Ni0.06O6.97",
    "Tc (K)": 85.0,
    "cluster": 34
  },
  {
    "formula": "Y1Ba2Cu2.94Ni0.06O6.9",
    "Tc (K)": 86.3,
    "cluster": 34
  },
  {
    "formula": "Y1Ba2Cu2.94Ni0.06O6.78",
    "Tc (K)": 64.6,
    "cluster": 34
  },
  {
    "formula": "Y1Ba2Cu2.94Ni0.06O6.6",
    "Tc (K)": 40.1,
    "cluster": 34
  },
  {
    "formula": "Y1Ba2Cu2.94Ni0.06O6.47",
    "Tc (K)": 23.0,
    "cluster": 34
  },
  {
    "formula": "Y1Ba2Cu2.94Ni0.06O6.7",
    "Tc (K)": 47.4,
    "cluster": 34
  },
  {
    "formula": "Y1Ba2Cu2.94Ni0.06O6.64",
    "Tc (K)": 43.1,
    "cluster": 34
  },
  {
    "formula": "Y1Ba2Cu2.94Ni0.06O6.56",
    "Tc (K)": 37.5,
    "cluster": 34
  },
  {
    "formula": "Y1Ba2Cu2.85Ni0.15O6.97",
    "Tc (K)": 77.2,
    "cluster": 34
  },
  {
    "formula": "Y1Ba2Cu2.85Ni0.15O6.9",
    "Tc (K)": 73.0,
    "cluster": 34
  },
  {
    "formula": "Y1Ba2Cu2.85Ni0.15O6.78",
    "Tc (K)": 41.3,
    "cluster": 34
  },
  {
    "formula": "Y1Ba2Cu2.7Ni0.3O6.9",
    "Tc (K)": 46.0,
    "cluster": 34
  },
  {
    "formula": "Y1Ba2Cu2.94Ni0.06O7",
    "Tc (K)": 83.5,
    "cluster": 34
  },
  {
    "formula": "Y1Ba2Cu2.9Ni0.1O6.88",
    "Tc (K)": 69.5,
    "cluster": 34
  },
  {
    "formula": "Y1Ba2Cu2.9Ni0.1O6.85",
    "Tc (K)": 54.5,
    "cluster": 34
  },
  {
    "formula": "Y1Ba2Cu2.9Ni0.1O6.77",
    "Tc (K)": 44.0,
    "cluster": 34
  },
  {
    "formula": "Y1Ba2Cu2.9Ni0.1O6.71",
    "Tc (K)": 29.0,
    "cluster": 34
  },
  {
    "formula": "Y1Ba2Cu2.9Ni0.1O6.61",
    "Tc (K)": 20.5,
    "cluster": 34
  },
  {
    "formula": "Y1Ba2Cu2.88Ni0.18O7",
    "Tc (K)": 77.2,
    "cluster": 34
  },
  {
    "formula": "Y1Ba2Cu2.76Ni0.24O7",
    "Tc (K)": 71.5,
    "cluster": 34
  },
  {
    "formula": "Y1Ba2Cu2.985Ni0.015O6.92",
    "Tc (K)": 90.5,
    "cluster": 34
  },
  {
    "formula": "Y1Ba2Cu2.97Ni0.03O6.94",
    "Tc (K)": 88.5,
    "cluster": 34
  },
  {
    "formula": "Y1Ba2Cu2.955Ni0.045O6.95",
    "Tc (K)": 86.2,
    "cluster": 34
  },
  {
    "formula": "Y1Ba2Cu2.94Ni0.06O6.94",
    "Tc (K)": 83.5,
    "cluster": 34
  },
  {
    "formula": "Y0.84Sr2.16Cu2.78S0.22O7",
    "Tc (K)": 45.0,
    "cluster": 34
  },
  {
    "formula": "Y1Ba2Cu2.82Ni0.18O7",
    "Tc (K)": 68.0,
    "cluster": 34
  },
  {
    "formula": "Y1Ba2Cu2.98Ni0.02O6.95",
    "Tc (K)": 87.5,
    "cluster": 34
  },
  {
    "formula": "Y1Ba2Cu2.95Ni0.05O6.94",
    "Tc (K)": 85.0,
    "cluster": 34
  },
  {
    "formula": "Y1Ba2Cu2.9Ni0.1O6.92",
    "Tc (K)": 80.0,
    "cluster": 34
  },
  {
    "formula": "Y1Ba2Cu2.98Ni0.02O6.94",
    "Tc (K)": 86.0,
    "cluster": 34
  },
  {
    "formula": "Y1Ba2Cu2.95Ni0.05O6.93",
    "Tc (K)": 80.0,
    "cluster": 34
  },
  {
    "formula": "Y1Ba2Cu2.9Ni0.1O6.93",
    "Tc (K)": 70.0,
    "cluster": 34
  },
  {
    "formula": "Y1Ba2Cu2.9Ni0.1O6.95",
    "Tc (K)": 70.0,
    "cluster": 34
  }
]

File: clusters/cluster35.json
[
  {
    "formula": "Tl1.75Cd0.25Ba2Cu1O6",
    "Tc (K)": 88.0,
    "cluster": 35
  },
  {
    "formula": "Zn1Tl0.78Ba1Cu1O4.5",
    "Tc (K)": 81.0,
    "cluster": 35
  },
  {
    "formula": "Cd1Tl0.7Ba1Cu1O4.5",
    "Tc (K)": 52.5,
    "cluster": 35
  },
  {
    "formula": "Hg0.76Tl0.76Ba1Cu1O4.5",
    "Tc (K)": 87.5,
    "cluster": 35
  },
  {
    "formula": "Hg1Ba2Cu1O4.1",
    "Tc (K)": 35.0,
    "cluster": 35
  },
  {
    "formula": "Hg1Ba2Cu1O4.09",
    "Tc (K)": 36.0,
    "cluster": 35
  },
  {
    "formula": "Hg1Ba2Cu1O4.07",
    "Tc (K)": 91.0,
    "cluster": 35
  },
  {
    "formula": "Hg1Ba2Cu1O4.117",
    "Tc (K)": 82.0,
    "cluster": 35
  },
  {
    "formula": "Hg1Ba2Cu1O4.043",
    "Tc (K)": 87.0,
    "cluster": 35
  },
  {
    "formula": "Hg0.8Bi0.2Ba2Cu1O4.2",
    "Tc (K)": 85.0,
    "cluster": 35
  },
  {
    "formula": "Hg1Ba2Cu1O4.08",
    "Tc (K)": 94.0,
    "cluster": 35
  },
  {
    "formula": "Hg1Ba2Cu1O4.01",
    "Tc (K)": 68.0,
    "cluster": 35
  },
  {
    "formula": "Hg1Ba2Cu1O4.12",
    "Tc (K)": 89.0,
    "cluster": 35
  },
  {
    "formula": "Hg1Ba2Cu1O4.03",
    "Tc (K)": 49.9,
    "cluster": 35
  },
  {
    "formula": "Hg1Ba2Cu1O4.18",
    "Tc (K)": 93.2,
    "cluster": 35
  },
  {
    "formula": "Hg1Ba2Cu1O4.27",
    "Tc (K)": 86.7,
    "cluster": 35
  },
  {
    "formula": "Hg1Ba2Cu1O4.36",
    "Tc (K)": 40.0,
    "cluster": 35
  },
  {
    "formula": "Hg1Ba2Cu1O4.39",
    "Tc (K)": 24.6,
    "cluster": 35
  },
  {
    "formula": "Hg1Ba2Cu1O4.025",
    "Tc (K)": 20.0,
    "cluster": 35
  },
  {
    "formula": "Hg1Ba2Cu1O4.045",
    "Tc (K)": 73.0,
    "cluster": 35
  },
  {
    "formula": "Hg1Ba2Cu1O4.055",
    "Tc (K)": 80.0,
    "cluster": 35
  },
  {
    "formula": "Hg1Ba2Cu1O4.085",
    "Tc (K)": 92.0,
    "cluster": 35
  },
  {
    "formula": "Hg1Ba2Cu1O4.13",
    "Tc (K)": 60.0,
    "cluster": 35
  },
  {
    "formula": "Hg1Ba2Cu1O6.932",
    "Tc (K)": 50.0,
    "cluster": 35
  },
  {
    "formula": "Hg1Ba2Cu1O4.049",
    "Tc (K)": 70.0,
    "cluster": 35
  },
  {
    "formula": "Hg1Ba2Cu1O4.066",
    "Tc (K)": 88.5,
    "cluster": 35
  },
  {
    "formula": "Hg1Ba2Cu1O4.096",
    "Tc (K)": 95.6,
    "cluster": 35
  },
  {
    "formula": "Hg1Ba2Cu1O4.097",
    "Tc (K)": 95.3,
    "cluster": 35
  },
  {
    "formula": "Hg1Ba2Cu1O4.101",
    "Tc (K)": 93.4,
    "cluster": 35
  },
  {
    "formula": "Hg1Ba2Cu1O4.103",
    "Tc (K)": 92.5,
    "cluster": 35
  },
  {
    "formula": "Hg1Ba2Cu1O4.105",
    "Tc (K)": 90.9,
    "cluster": 35
  },
  {
    "formula": "Hg1Ba2Cu1O4.108",
    "Tc (K)": 89.1,
    "cluster": 35
  },
  {
    "formula": "Hg1Ba2Cu1O4.02",
    "Tc (K)": 72.0,
    "cluster": 35
  },
  {
    "formula": "Hg1Ba2Cu1O4.15",
    "Tc (K)": 97.2,
    "cluster": 35
  },
  {
    "formula": "Hg1Ba2Cu1O4.162",
    "Tc (K)": 97.4,
    "cluster": 35
  },
  {
    "formula": "Hg1Ba2Cu1O4",
    "Tc (K)": 96.0,
    "cluster": 35
  },
  {
    "formula": "Hg1Ba2Cu1O4.17",
    "Tc (K)": 78.0,
    "cluster": 35
  },
  {
    "formula": "Hg1Ba2Cu1O4.28",
    "Tc (K)": 80.0,
    "cluster": 35
  },
  {
    "formula": "Hg1Ba2Cu1O4.23",
    "Tc (K)": 30.0,
    "cluster": 35
  },
  {
    "formula": "Hg1Ba2Cu1O4.21",
    "Tc (K)": 80.0,
    "cluster": 35
  },
  {
    "formula": "Hg1Ba2Cu1O4.19",
    "Tc (K)": 95.0,
    "cluster": 35
  },
  {
    "formula": "Hg1Ba2Cu1O4.22",
    "Tc (K)": 97.0,
    "cluster": 35
  },
  {
    "formula": "Hg1Ba2Cu1O4.3",
    "Tc (K)": 81.0,
    "cluster": 35
  },
  {
    "formula": "Hg1Ba2Cu1O4.31",
    "Tc (K)": 78.0,
    "cluster": 35
  },
  {
    "formula": "Hg1Ba2Cu1O4.34",
    "Tc (K)": 59.0,
    "cluster": 35
  },
  {
    "formula": "Hg1Ba2Cu1O4.37",
    "Tc (K)": 40.0,
    "cluster": 35
  },
  {
    "formula": "Hg1Ba2Cu1O4.16",
    "Tc (K)": 88.0,
    "cluster": 35
  },
  {
    "formula": "Hg1Ba2Cu1O4.06",
    "Tc (K)": 71.0,
    "cluster": 35
  },
  {
    "formula": "Hg0.8Nd0.2Ba2Cu1O4.3",
    "Tc (K)": 77.0,
    "cluster": 35
  },
  {
    "formula": "Hg1Ba2Cu1O4.05",
    "Tc (K)": 73.5,
    "cluster": 35
  },
  {
    "formula": "Hg1Ba2Cu1O4.2",
    "Tc (K)": 94.2,
    "cluster": 35
  },
  {
    "formula": "Hg1Ba2Cu1O4.032",
    "Tc (K)": 36.0,
    "cluster": 35
  },
  {
    "formula": "Hg1Ba2Cu1O4.033",
    "Tc (K)": 48.0,
    "cluster": 35
  },
  {
    "formula": "Hg1Ba2Cu1O4.052",
    "Tc (K)": 82.0,
    "cluster": 35
  },
  {
    "formula": "Hg1Ba2Cu1O4.058",
    "Tc (K)": 89.0,
    "cluster": 35
  },
  {
    "formula": "Hg1Ba2Cu1O4.047",
    "Tc (K)": 95.0,
    "cluster": 35
  },
  {
    "formula": "Hg1Ba2Cu1O4.081",
    "Tc (K)": 98.0,
    "cluster": 35
  },
  {
    "formula": "Hg1Ba2Cu0.97Zn0.03O4.027",
    "Tc (K)": 28.0,
    "cluster": 35
  },
  {
    "formula": "Hg1Ba2Cu0.97Zn0.03O4.043",
    "Tc (K)": 53.0,
    "cluster": 35
  },
  {
    "formula": "Hg1Ba2Cu0.97Zn0.03O4.052",
    "Tc (K)": 69.0,
    "cluster": 35
  },
  {
    "formula": "Hg1Ba2Cu0.97Zn0.03O4.063",
    "Tc (K)": 75.0,
    "cluster": 35
  },
  {
    "formula": "Hg1Ba2Cu0.97Zn0.03O4.073",
    "Tc (K)": 82.0,
    "cluster": 35
  },
  {
    "formula": "Hg1Ba2Cu0.97Zn0.03O4.081",
    "Tc (K)": 83.0,
    "cluster": 35
  }
]

File: clusters/cluster36.json
[
  {
    "formula": "Er1Ba2Cu2.85Zn0.15O7",
    "Tc (K)": 55.0,
    "cluster": 36
  },
  {
    "formula": "Sm1Ba2Cu2.98Zn0.02O6.82",
    "Tc (K)": 81.0,
    "cluster": 36
  },
  {
    "formula": "Sm1Ba2Cu2.96Zn0.04O6.83",
    "Tc (K)": 70.0,
    "cluster": 36
  },
  {
    "formula": "Sm1Ba2Cu2.94Zn0.06O6.85",
    "Tc (K)": 59.0,
    "cluster": 36
  },
  {
    "formula": "Sm1Ba2Cu2.92Zn0.08O6.85",
    "Tc (K)": 49.0,
    "cluster": 36
  },
  {
    "formula": "Sm1Ba2Cu2.9Zn0.1O6.83",
    "Tc (K)": 29.0,
    "cluster": 36
  },
  {
    "formula": "Dy1Ba2Cu2.98Zn0.02O6.87",
    "Tc (K)": 81.0,
    "cluster": 36
  },
  {
    "formula": "Dy1Ba2Cu2.96Zn0.04O6.9",
    "Tc (K)": 70.0,
    "cluster": 36
  },
  {
    "formula": "Dy1Ba2Cu2.94Zn0.06O6.9",
    "Tc (K)": 62.0,
    "cluster": 36
  },
  {
    "formula": "Dy1Ba2Cu2.9Zn0.1O6.96",
    "Tc (K)": 44.0,
    "cluster": 36
  },
  {
    "formula": "Sm0.9Ca0.1Ba2Cu2.8Zn0.2O6.85",
    "Tc (K)": 42.0,
    "cluster": 36
  },
  {
    "formula": "Sm0.8Ca0.2Ba2Cu2.8Zn0.2O6.87",
    "Tc (K)": 45.0,
    "cluster": 36
  },
  {
    "formula": "Dy0.9Ca0.1Ba2Cu2.7Zn0.3O6.72",
    "Tc (K)": 21.0,
    "cluster": 36
  },
  {
    "formula": "Dy0.8Ca0.2Ba2Cu2.7Zn0.3O6.78",
    "Tc (K)": 28.0,
    "cluster": 36
  },
  {
    "formula": "Er1Ba2Cu2.97Zn0.03O6.93",
    "Tc (K)": 81.0,
    "cluster": 36
  },
  {
    "formula": "Er1Ba2Cu2.94Zn0.06O6.92",
    "Tc (K)": 69.0,
    "cluster": 36
  },
  {
    "formula": "Er1Ba2Cu2.88Zn0.12O6.92",
    "Tc (K)": 52.0,
    "cluster": 36
  },
  {
    "formula": "Er1Ba2Cu2.82Zn0.18O6.91",
    "Tc (K)": 50.0,
    "cluster": 36
  },
  {
    "formula": "Er1Ba2Cu2.76Zn0.24O6.89",
    "Tc (K)": 36.0,
    "cluster": 36
  },
  {
    "formula": "Er1Ba2Cu2.7Zn0.3O6.86",
    "Tc (K)": 32.0,
    "cluster": 36
  },
  {
    "formula": "Er1Ba2Cu2.94Zn0.03Fe0.03O6.94",
    "Tc (K)": 76.0,
    "cluster": 36
  },
  {
    "formula": "Er1Ba2Cu2.91Zn0.06Fe0.03O6.93",
    "Tc (K)": 63.0,
    "cluster": 36
  },
  {
    "formula": "Er1Ba2Cu2.85Zn0.12Fe0.03O6.94",
    "Tc (K)": 50.0,
    "cluster": 36
  },
  {
    "formula": "Er1Ba2Cu2.78Zn0.18Fe0.03O6.93",
    "Tc (K)": 46.0,
    "cluster": 36
  },
  {
    "formula": "Er1Ba2Cu2.73Zn0.24Fe0.03O6.92",
    "Tc (K)": 43.0,
    "cluster": 36
  },
  {
    "formula": "Er1Ba2Cu2.88Zn0.03Fe0.09O6.95",
    "Tc (K)": 65.0,
    "cluster": 36
  },
  {
    "formula": "Er1Ba2Cu2.85Zn0.06Fe0.09O6.96",
    "Tc (K)": 46.0,
    "cluster": 36
  },
  {
    "formula": "Er1Ba2Cu2.79Zn0.12Fe0.09O6.95",
    "Tc (K)": 42.0,
    "cluster": 36
  },
  {
    "formula": "Er1Ba2Cu2.73Zn0.18Fe0.09O6.94",
    "Tc (K)": 37.0,
    "cluster": 36
  },
  {
    "formula": "Er1Ba2Cu2.67Zn0.24Fe0.09O6.94",
    "Tc (K)": 32.0,
    "cluster": 36
  },
  {
    "formula": "Er1Ba2Cu2.79Zn0.03Fe0.18O6.97",
    "Tc (K)": 44.0,
    "cluster": 36
  },
  {
    "formula": "Er1Ba2Cu2.76Zn0.06Fe0.18O6.97",
    "Tc (K)": 25.0,
    "cluster": 36
  },
  {
    "formula": "Er1Ba2Cu2.7Zn0.12Fe0.18O6.95",
    "Tc (K)": 23.0,
    "cluster": 36
  },
  {
    "formula": "Er1Ba2Cu2.64Zn0.18Fe0.18O6.95",
    "Tc (K)": 21.0,
    "cluster": 36
  },
  {
    "formula": "Yb1Ba2Cu2.982Zn0.018O6.9",
    "Tc (K)": 85.1,
    "cluster": 36
  },
  {
    "formula": "Yb1Ba2Cu2.943Zn0.057O6.9",
    "Tc (K)": 64.3,
    "cluster": 36
  }
]

File: clusters/cluster37.json
[
  {
    "formula": "Pb1Sr0.8Ba1.2Y0.7Ca0.3Cu3O8.41",
    "Tc (K)": 42.0,
    "cluster": 37
  },
  {
    "formula": "Pb0.8Sr1Ba1.2Y0.7Ca0.3Cu3O7.59",
    "Tc (K)": 40.0,
    "cluster": 37
  },
  {
    "formula": "Pb0.8Sr1Ba1.2Y0.7Ca0.3Cu3O8.28",
    "Tc (K)": 74.0,
    "cluster": 37
  },
  {
    "formula": "Pb0.8Sr1Ba1.2Y0.7Ca0.3Cu3O8.35",
    "Tc (K)": 77.0,
    "cluster": 37
  },
  {
    "formula": "Pb0.8Sr0.8Ba1.2Y0.7Ca0.3Cu3.2O8.3",
    "Tc (K)": 75.0,
    "cluster": 37
  },
  {
    "formula": "Pb0.5Sr1.8Ba0.2Y0.85Ca0.15Cu2.5O6.98",
    "Tc (K)": 25.0,
    "cluster": 37
  },
  {
    "formula": "Y1Sr1.4Ba0.6Cu2.5B0.5O7",
    "Tc (K)": 24.0,
    "cluster": 37
  },
  {
    "formula": "Y1Sr1.2Ba0.8Cu2.5B0.5O7",
    "Tc (K)": 35.0,
    "cluster": 37
  },
  {
    "formula": "Y1Sr1Ba1Cu2.5B0.5O7",
    "Tc (K)": 44.0,
    "cluster": 37
  },
  {
    "formula": "Y1Sr0.8Ba1.2Cu2.5B0.5O7",
    "Tc (K)": 51.0,
    "cluster": 37
  },
  {
    "formula": "Y1Sr0.6Ba1.4Cu2.5B0.5O7",
    "Tc (K)": 47.0,
    "cluster": 37
  },
  {
    "formula": "Y1Sr0.4Ba1.6Cu2.5B0.5O7",
    "Tc (K)": 35.0,
    "cluster": 37
  },
  {
    "formula": "Y0.85Ca0.15Sr1.5Ba0.5Cu2.5B0.5O7",
    "Tc (K)": 35.5,
    "cluster": 37
  },
  {
    "formula": "Y0.85Ca0.15Sr1Ba1Cu2.5B0.5O7",
    "Tc (K)": 43.6,
    "cluster": 37
  },
  {
    "formula": "Y0.85Ca0.15Sr0.5Ba1.5Cu2.5B0.5O7",
    "Tc (K)": 55.6,
    "cluster": 37
  },
  {
    "formula": "Y0.6Ca0.4Sr1.8Ba0.2Cu2Ga1O7",
    "Tc (K)": 45.0,
    "cluster": 37
  },
  {
    "formula": "Y0.6Ca0.4Sr1.7Ba0.3Cu2Ga1O7",
    "Tc (K)": 50.0,
    "cluster": 37
  },
  {
    "formula": "Y0.6Ca0.4Sr1.6Ba0.4Cu2Ga1O7",
    "Tc (K)": 56.0,
    "cluster": 37
  },
  {
    "formula": "Y0.8Ca0.2Sr1Ba1Cu2.7Ga0.3O7",
    "Tc (K)": 64.0,
    "cluster": 37
  },
  {
    "formula": "Y0.8Ca0.2Sr1.6Ba0.4Cu2.7Ga0.3O7",
    "Tc (K)": 53.9,
    "cluster": 37
  },
  {
    "formula": "Y1Ba1Sr1Cu2.975Sn0.025O6.91",
    "Tc (K)": 76.3,
    "cluster": 37
  },
  {
    "formula": "Y1Ba1Sr1Cu2.95Sn0.05O6.96",
    "Tc (K)": 73.9,
    "cluster": 37
  },
  {
    "formula": "Y1Ba1Sr1Cu2.9Sn0.1O7.001",
    "Tc (K)": 68.6,
    "cluster": 37
  },
  {
    "formula": "Y1Ba1Sr1Cu2.85Sn0.15O7.062",
    "Tc (K)": 63.7,
    "cluster": 37
  },
  {
    "formula": "Y1Ba1Sr1Cu2.8Sn0.2O7.122",
    "Tc (K)": 49.3,
    "cluster": 37
  },
  {
    "formula": "Y1Ba1Sr1Cu2.75Sn0.25O7.163",
    "Tc (K)": 40.9,
    "cluster": 37
  },
  {
    "formula": "Y1Ba1Sr1Cu2.975Sn0.025O6.92",
    "Tc (K)": 77.0,
    "cluster": 37
  },
  {
    "formula": "Y1Ba1Sr1Cu2.9Sn0.1O7",
    "Tc (K)": 69.1,
    "cluster": 37
  },
  {
    "formula": "Y1Ba1Sr1Cu2.85Sn0.15O7.06",
    "Tc (K)": 63.8,
    "cluster": 37
  },
  {
    "formula": "Y1Ba1Sr1Cu2.8Sn0.2O7.12",
    "Tc (K)": 49.8,
    "cluster": 37
  },
  {
    "formula": "Y1Ba1Sr1Cu2.75Sn0.25O7.16",
    "Tc (K)": 40.9,
    "cluster": 37
  },
  {
    "formula": "Sr1.5Ba0.5Y1Cu2.8Ga0.2O7",
    "Tc (K)": 38.0,
    "cluster": 37
  },
  {
    "formula": "Sr1.5Ba0.5Y1Cu2.8Ge0.2O7",
    "Tc (K)": 25.0,
    "cluster": 37
  },
  {
    "formula": "Sr1.5Ba0.5Y1Cu2.8Ga0.2O7.2",
    "Tc (K)": 61.0,
    "cluster": 37
  },
  {
    "formula": "Sr1.5Ba0.5Y1Cu2.8Ga0.2O7.14",
    "Tc (K)": 56.0,
    "cluster": 37
  },
  {
    "formula": "Sr1.5Ba0.5Y1Cu2.8Ga0.2O7.1",
    "Tc (K)": 50.0,
    "cluster": 37
  },
  {
    "formula": "Sr1.5Ba0.5Y1Cu2.8Ga0.2O6.96",
    "Tc (K)": 32.0,
    "cluster": 37
  },
  {
    "formula": "Sr0.7Ba1.3Y1Cu2.8Al0.2O7.11",
    "Tc (K)": 20.0,
    "cluster": 37
  },
  {
    "formula": "Sr1Ba1Y1Cu2.8Al0.2O7.15",
    "Tc (K)": 20.0,
    "cluster": 37
  },
  {
    "formula": "Y0.74Ca0.16Sr2.1Cu2.78S0.22O7",
    "Tc (K)": 25.0,
    "cluster": 37
  },
  {
    "formula": "Y0.74Ca0.16Sr1.6Ba0.5Cu2.78S0.22O7",
    "Tc (K)": 54.9,
    "cluster": 37
  },
  {
    "formula": "Y0.74Ca0.16Sr1.1Ba1Cu2.78S0.22O7",
    "Tc (K)": 75.1,
    "cluster": 37
  },
  {
    "formula": "Y0.74Ca0.16Sr0.6Ba1.5Cu2.78S0.22O7",
    "Tc (K)": 77.9,
    "cluster": 37
  },
  {
    "formula": "Y0.84Sr1.16Ba1Cu2.78S0.22O7",
    "Tc (K)": 78.1,
    "cluster": 37
  },
  {
    "formula": "B0.6C0.4Sr0.5Ba1.5Ca2Cu3O9",
    "Tc (K)": 119.0,
    "cluster": 37
  },
  {
    "formula": "Ca1La1Ba1Cu2.8P0.2O7",
    "Tc (K)": 90.0,
    "cluster": 37
  },
  {
    "formula": "Y0.8Ca0.2Sr1Ba1Cu2.8B0.2O7",
    "Tc (K)": 45.0,
    "cluster": 37
  },
  {
    "formula": "Tl0.5Ba2Ca1.3Be0.7Cu3.5O7.886",
    "Tc (K)": 95.0,
    "cluster": 37
  },
  {
    "formula": "Tl0.5Ba2Ca0.3Be1.7Cu3.5O7.685",
    "Tc (K)": 115.0,
    "cluster": 37
  },
  {
    "formula": "Tl0.5Ba2Ca1.5Be1.5Cu4.5O9.887",
    "Tc (K)": 115.0,
    "cluster": 37
  },
  {
    "formula": "Tl0.5Ba2Ca1Be2Cu4.5O9.948",
    "Tc (K)": 110.0,
    "cluster": 37
  },
  {
    "formula": "Tl0.25Li0.25Ba2Ca2Cu3.5O7.955",
    "Tc (K)": 117.0,
    "cluster": 37
  },
  {
    "formula": "Tl0.25Li0.25Ba2Ca2Cu3Si0.5O7.835",
    "Tc (K)": 111.0,
    "cluster": 37
  },
  {
    "formula": "Tl0.25Li0.25Ba2Ca2Cu2.5Si1O7.853",
    "Tc (K)": 113.0,
    "cluster": 37
  },
  {
    "formula": "Tl0.25Li0.25Ba2Ca2Cu2.25Si1.25O7.719",
    "Tc (K)": 99.0,
    "cluster": 37
  }
]
