Repository: ZHIXINimd/superconductor-cluster-explorer

File: clusters/cluster38.json
[
  {
    "formula": "Y1La2Ba3Cu6O14.53",
    "Tc (K)": 25.6,
    "cluster": 38
  },
  {
    "formula": "Y1La1.8Ba3.2Cu6O14.49",
    "Tc (K)": 41.9,
    "cluster": 38
  },
  {
    "formula": "Y1La1.6Ba3.4Cu6O14.38",
    "Tc (K)": 53.1,
    "cluster": 38
  },
  {
    "formula": "Y1La1.4Ba3.6Cu6O14.2",
    "Tc (K)": 64.0,
    "cluster": 38
  },
  {
    "formula": "Y1La1.2Ba3.8Cu6O14.07",
    "Tc (K)": 70.4,
    "cluster": 38
  },
  {
    "formula": "Y1La1Ba4Cu6O13.95",
    "Tc (K)": 72.2,
    "cluster": 38
  },
  {
    "formula": "Y2La1Ba3Cu6O14.17",
    "Tc (K)": 28.0,
    "cluster": 38
  },
  {
    "formula": "Y2La0.8Ba3.2Cu6O14.2",
    "Tc (K)": 46.0,
    "cluster": 38
  },
  {
    "formula": "Y2La0.6Ba3.4Cu6O14.02",
    "Tc (K)": 60.0,
    "cluster": 38
  },
  {
    "formula": "Y2La0.4Ba3.6Cu6O13.91",
    "Tc (K)": 78.0,
    "cluster": 38
  },
  {
    "formula": "Y2La0.2Ba3.8Cu6O13.92",
    "Tc (K)": 93.0,
    "cluster": 38
  },
  {
    "formula": "Y2La0.15Ba3.85Cu6O13.99",
    "Tc (K)": 93.2,
    "cluster": 38
  },
  {
    "formula": "Y2La0.1Ba3.9Cu6O13.94",
    "Tc (K)": 90.0,
    "cluster": 38
  },
  {
    "formula": "La2.5Ca1Ba2.5Cu6O14.146",
    "Tc (K)": 79.0,
    "cluster": 38
  },
  {
    "formula": "La2.4Ca1.2Ba2.4Cu6O14.082",
    "Tc (K)": 79.0,
    "cluster": 38
  },
  {
    "formula": "La2.375Ca1.25Ba2.375Cu6O14.062",
    "Tc (K)": 78.0,
    "cluster": 38
  },
  {
    "formula": "La2.25Ca1.5Ba2.25Cu6O13.93",
    "Tc (K)": 74.0,
    "cluster": 38
  },
  {
    "formula": "La2Ca2Ba2Cu3O13.712",
    "Tc (K)": 76.0,
    "cluster": 38
  },
  {
    "formula": "La2.85Ca0.3Ba2.85Cu6O14.252",
    "Tc (K)": 22.0,
    "cluster": 38
  },
  {
    "formula": "La2.77Ca0.46Ba2.77Cu6O14.246",
    "Tc (K)": 42.0,
    "cluster": 38
  },
  {
    "formula": "La2.7Ca0.6Ba2.7Cu6O14.186",
    "Tc (K)": 74.0,
    "cluster": 38
  },
  {
    "formula": "La2.57Ca0.86Ba2.57Cu6O14.2",
    "Tc (K)": 80.0,
    "cluster": 38
  },
  {
    "formula": "Nd1.8Pr0.2Ba4Cu7O14.587",
    "Tc (K)": 56.0,
    "cluster": 38
  },
  {
    "formula": "Nd1.6Pr0.4Ba4Cu7O14.603",
    "Tc (K)": 48.0,
    "cluster": 38
  },
  {
    "formula": "Nd1.4Pr0.6Ba4Cu7O14.541",
    "Tc (K)": 41.0,
    "cluster": 38
  },
  {
    "formula": "Eu1.8Pr0.2Ba4Cu7O14.779",
    "Tc (K)": 68.0,
    "cluster": 38
  },
  {
    "formula": "Eu1.6Pr0.4Ba4Cu7O14.761",
    "Tc (K)": 63.0,
    "cluster": 38
  },
  {
    "formula": "Eu1.4Pr0.6Ba4Cu7O14.632",
    "Tc (K)": 58.0,
    "cluster": 38
  },
  {
    "formula": "Eu1.2Pr0.8Ba4Cu7O14.788",
    "Tc (K)": 52.0,
    "cluster": 38
  },
  {
    "formula": "Tm1.8Pr0.2Ba4Cu7O14.725",
    "Tc (K)": 76.0,
    "cluster": 38
  },
  {
    "formula": "Tm1.6Pr0.4Ba4Cu7O14.722",
    "Tc (K)": 68.0,
    "cluster": 38
  },
  {
    "formula": "Tm1.4Pr0.6Ba4Cu7O14.667",
    "Tc (K)": 60.0,
    "cluster": 38
  },
  {
    "formula": "Tm1.2Pr0.8Ba4Cu7O14.652",
    "Tc (K)": 50.0,
    "cluster": 38
  },
  {
    "formula": "La3.1Y0.2Ca0.4Ba3.3Cu7O16.529",
    "Tc (K)": 55.0,
    "cluster": 38
  },
  {
    "formula": "La5.8Y0.4Ca0.8Ba3.1Cu7O16.548",
    "Tc (K)": 74.0,
    "cluster": 38
  },
  {
    "formula": "La2.5Y0.5Ca1Ba3Cu7O16.552",
    "Tc (K)": 80.0,
    "cluster": 38
  },
  {
    "formula": "La2.1Y0.7Ca1.4Ba2.8Cu7O16.433",
    "Tc (K)": 79.0,
    "cluster": 38
  },
  {
    "formula": "La2.5Y0.5Ca1Ba3Cu7Fe7O16.574",
    "Tc (K)": 80.0,
    "cluster": 38
  },
  {
    "formula": "La2.5Y0.5Ca1Ba3Cu6.86Fe0.14O16.578",
    "Tc (K)": 77.0,
    "cluster": 38
  },
  {
    "formula": "La2.5Y0.5Ca1Ba3Cu6.72Fe0.28O16.592",
    "Tc (K)": 70.0,
    "cluster": 38
  },
  {
    "formula": "La2.5Y0.5Ca1Ba3Cu6.58Fe0.42O16.599",
    "Tc (K)": 68.0,
    "cluster": 38
  },
  {
    "formula": "La2.5Y0.5Ca1Ba3Cu6.44Fe0.56O16.617",
    "Tc (K)": 58.0,
    "cluster": 38
  },
  {
    "formula": "La2.5Y0.5Ca1Ba3Cu6.3Fe0.7O16.627",
    "Tc (K)": 51.0,
    "cluster": 38
  },
  {
    "formula": "La2.5Y0.5Ca1Ba3Cu6.16Fe0.84O16.634",
    "Tc (K)": 41.0,
    "cluster": 38
  },
  {
    "formula": "Sr3.1Ca5.9Bi0.4Y0.3Pb0.3Cu16.7O29",
    "Tc (K)": 80.0,
    "cluster": 38
  },
  {
    "formula": "Ca5.9Sr3.5Bi0.3Y0.1Pb0.1Al0.1Cu15.1O29",
    "Tc (K)": 75.0,
    "cluster": 38
  },
  {
    "formula": "La1.8Er0.2Ba2Ca0.4Cu4.4O10.371",
    "Tc (K)": 40.0,
    "cluster": 38
  },
  {
    "formula": "La1.75Er0.25Ba2Ca0.5Cu4.5O10.662",
    "Tc (K)": 66.0,
    "cluster": 38
  },
  {
    "formula": "La1.7Er0.3Ba2Ca0.6Cu4.6O10.92",
    "Tc (K)": 70.0,
    "cluster": 38
  },
  {
    "formula": "La1.65Er0.35Ba2Ca0.7Cu4.7O11.166",
    "Tc (K)": 71.0,
    "cluster": 38
  },
  {
    "formula": "La1.6Er0.4Ba2Ca0.8Cu4.8O11.424",
    "Tc (K)": 76.0,
    "cluster": 38
  },
  {
    "formula": "La1.55Er0.45Ba2Ca0.9Cu4.9O11.664",
    "Tc (K)": 76.0,
    "cluster": 38
  },
  {
    "formula": "La1.5Er0.5Ba2Ca1Cu5O11.907",
    "Tc (K)": 78.0,
    "cluster": 38
  },
  {
    "formula": "La1Er1Ba2Ca2Cu6O14.122",
    "Tc (K)": 79.0,
    "cluster": 38
  },
  {
    "formula": "La1.7Nd0.3Ca0.6Ba2Cu4.6O11.892",
    "Tc (K)": 78.0,
    "cluster": 38
  },
  {
    "formula": "La1.5Nd0.5Ca1Ba2Cu5O11.872",
    "Tc (K)": 78.0,
    "cluster": 38
  },
  {
    "formula": "La2.5Y0.5Ca1Ba3Cu7O16.574",
    "Tc (K)": 80.0,
    "cluster": 38
  },
  {
    "formula": "La1.5Nd0.5Ca1Ba2Cu5O11.583",
    "Tc (K)": 79.0,
    "cluster": 38
  },
  {
    "formula": "La1.9Pr0.1Ca0.2Ba2Cu4.2O9.8786",
    "Tc (K)": 25.5,
    "cluster": 38
  },
  {
    "formula": "La1.8Pr0.2Ca0.4Ba2Cu4.4O10.7348",
    "Tc (K)": 35.4,
    "cluster": 38
  },
  {
    "formula": "La1.7Pr0.3Ca0.6Ba2Cu4.6O10.8862",
    "Tc (K)": 47.6,
    "cluster": 38
  },
  {
    "formula": "La1.6Pr0.4Ca0.8Ba2Cu4.8O11.1064",
    "Tc (K)": 54.0,
    "cluster": 38
  },
  {
    "formula": "La1.5Pr0.5Ca1Ba2Cu5O11.782",
    "Tc (K)": 57.7,
    "cluster": 38
  },
  {
    "formula": "La3Ca1Ba3Cu7O16.678",
    "Tc (K)": 80.5,
    "cluster": 38
  },
  {
    "formula": "La3Ca0.9Cd0.1Ba3Cu7O16.611",
    "Tc (K)": 77.5,
    "cluster": 38
  },
  {
    "formula": "La3Ca0.8Cd0.2Ba3Cu7O16.536",
    "Tc (K)": 76.0,
    "cluster": 38
  },
  {
    "formula": "La3Ca0.7Cd0.3Ba3Cu7O16.459",
    "Tc (K)": 71.5,
    "cluster": 38
  },
  {
    "formula": "La1.85Sr0.15Cu98Ni0.02O4",
    "Tc (K)": 21.96,
    "cluster": 38
  }
]

File: clusters/cluster39.json
[
  {
    "formula": "Bi4Ca3Sr3Cu4O16",
    "Tc (K)": 84.5,
    "cluster": 39
  },
  {
    "formula": "Bi2Sr2Ca6Cu8O19",
    "Tc (K)": 80.0,
    "cluster": 39
  },
  {
    "formula": "Tl2Ba2Ca2Cu3O10",
    "Tc (K)": 115.0,
    "cluster": 39
  },
  {
    "formula": "Tl2Ba2Ca2Cu3O9.964",
    "Tc (K)": 112.0,
    "cluster": 39
  },
  {
    "formula": "Tl2Ba2Ca2Cu3O9.877",
    "Tc (K)": 111.0,
    "cluster": 39
  },
  {
    "formula": "Tl2Ba2Ca2Cu3O9.841",
    "Tc (K)": 110.0,
    "cluster": 39
  },
  {
    "formula": "Bi4Sr4Ca2Cu4O16.25",
    "Tc (K)": 82.4,
    "cluster": 39
  },
  {
    "formula": "Bi4Sr4Ca3Cu4O16.29",
    "Tc (K)": 81.0,
    "cluster": 39
  },
  {
    "formula": "Bi4Sr3Ca2Y1Cu4O16",
    "Tc (K)": 43.5,
    "cluster": 39
  },
  {
    "formula": "Bi4Sr3Ca1.6Y1.4Cu4O16",
    "Tc (K)": 79.8,
    "cluster": 39
  },
  {
    "formula": "Bi4Sr3Ca1.5Y1.5Cu4O16",
    "Tc (K)": 86.1,
    "cluster": 39
  },
  {
    "formula": "Bi4Sr3Ca1.4Y1.6Cu4O16",
    "Tc (K)": 85.8,
    "cluster": 39
  },
  {
    "formula": "Bi4Sr3Ca1.2Y1.8Cu4O16",
    "Tc (K)": 79.3,
    "cluster": 39
  },
  {
    "formula": "Bi4Sr3Ca1Y2Cu4O16",
    "Tc (K)": 64.1,
    "cluster": 39
  },
  {
    "formula": "Tl2Ca2Ba2Cu3O10",
    "Tc (K)": 119.95,
    "cluster": 39
  },
  {
    "formula": "Bi4Sr3Ca3Cu4O16.25",
    "Tc (K)": 83.0,
    "cluster": 39
  },
  {
    "formula": "Tl2Ba2Ca2Cu3O9.83",
    "Tc (K)": 114.0,
    "cluster": 39
  },
  {
    "formula": "Tl1.8Ba2Ca2.2Cu3O9.92",
    "Tc (K)": 112.0,
    "cluster": 39
  },
  {
    "formula": "Tl1.7Ba2Ca2.3Cu3O9.82",
    "Tc (K)": 116.0,
    "cluster": 39
  },
  {
    "formula": "Tl1.6Ba2Ca2.4Cu3O9.67",
    "Tc (K)": 118.0,
    "cluster": 39
  },
  {
    "formula": "Tl1.4Ba2Ca2.6Cu3O9.53",
    "Tc (K)": 118.0,
    "cluster": 39
  },
  {
    "formula": "Tl2Ba2Ca3Cu4O12",
    "Tc (K)": 120.0,
    "cluster": 39
  },
  {
    "formula": "Tl2Ba2Ca4Cu5O14",
    "Tc (K)": 124.0,
    "cluster": 39
  },
  {
    "formula": "Tl2Ba2Ca5Cu6O16",
    "Tc (K)": 120.0,
    "cluster": 39
  },
  {
    "formula": "Bi8Sr6Ca6Cu9O33.964",
    "Tc (K)": 80.0,
    "cluster": 39
  },
  {
    "formula": "Bi8Sr6Ca6Cu9O33.912",
    "Tc (K)": 85.0,
    "cluster": 39
  },
  {
    "formula": "Bi8Sr6Ca6Cu9O33.85",
    "Tc (K)": 72.5,
    "cluster": 39
  },
  {
    "formula": "Bi8Sr6Ca6Cu9O34",
    "Tc (K)": 74.3,
    "cluster": 39
  },
  {
    "formula": "Bi8Sr8Ca4Cu9O34.16",
    "Tc (K)": 94.2,
    "cluster": 39
  },
  {
    "formula": "Bi8Sr8Ca4Cu9O34.25",
    "Tc (K)": 73.5,
    "cluster": 39
  },
  {
    "formula": "Bi8Sr7Ca5Cu9O34.13",
    "Tc (K)": 72.5,
    "cluster": 39
  },
  {
    "formula": "Bi8Sr5Ca7Cu9O34.94",
    "Tc (K)": 74.4,
    "cluster": 39
  },
  {
    "formula": "La2Tl2Sr2Cu3O11",
    "Tc (K)": 37.0,
    "cluster": 39
  },
  {
    "formula": "Pr2Tl2Sr2Cu3O11",
    "Tc (K)": 43.0,
    "cluster": 39
  },
  {
    "formula": "Nd2Tl2Sr2Cu3O11",
    "Tc (K)": 44.0,
    "cluster": 39
  },
  {
    "formula": "Y2Tl2Sr2Cu3O11",
    "Tc (K)": 45.0,
    "cluster": 39
  },
  {
    "formula": "Bi4Ca3Sr3Cu4O16.32",
    "Tc (K)": 80.0,
    "cluster": 39
  },
  {
    "formula": "Tl1.4Ba2Ca3Cu4O11.4",
    "Tc (K)": 118.0,
    "cluster": 39
  },
  {
    "formula": "Pb0.7Hg0.3Sr4Cu2C1O10",
    "Tc (K)": 68.0,
    "cluster": 39
  },
  {
    "formula": "Bi1.6Pb0.4Sr4Cu2C1O11",
    "Tc (K)": 41.0,
    "cluster": 39
  },
  {
    "formula": "Bi1.6Pb0.4Sr6Cu3C2O16",
    "Tc (K)": 54.0,
    "cluster": 39
  },
  {
    "formula": "Sr2Cu1C0.85B0.15O5",
    "Tc (K)": 32.0,
    "cluster": 39
  },
  {
    "formula": "Sr15.9Ca7.6Cu17.6C3.3B2.6O53",
    "Tc (K)": 105.0,
    "cluster": 39
  },
  {
    "formula": "Sr16.7Ca7.7Cu19.4C1.9B2.9O51.7",
    "Tc (K)": 115.0,
    "cluster": 39
  },
  {
    "formula": "Tl1Ba2Ca3Cu4O11",
    "Tc (K)": 114.0,
    "cluster": 39
  },
  {
    "formula": "C1Ba3Ca3Cu5O13",
    "Tc (K)": 113.0,
    "cluster": 39
  },
  {
    "formula": "C0.47Sr2Ca0.35Y0.65Cu2.48O6.96",
    "Tc (K)": 40.0,
    "cluster": 39
  },
  {
    "formula": "C0.48Sr2Ca0.4Y0.6Cu2.46O6.97",
    "Tc (K)": 41.1,
    "cluster": 39
  },
  {
    "formula": "C0.5Sr2.01Ca0.44Y0.55Cu2.44O6.94",
    "Tc (K)": 45.5,
    "cluster": 39
  },
  {
    "formula": "C0.51Sr2Ca0.5Y0.5Cu2.42O6.92",
    "Tc (K)": 48.9,
    "cluster": 39
  },
  {
    "formula": "C0.53Sr1.99Ca0.56Y0.45Cu2.39O6.94",
    "Tc (K)": 54.2,
    "cluster": 39
  },
  {
    "formula": "C0.54Sr2Ca0.6Y0.4Cu2.38O6.89",
    "Tc (K)": 56.7,
    "cluster": 39
  },
  {
    "formula": "C0.55Sr2.03Ca0.62Y0.35Cu2.35O6.79",
    "Tc (K)": 60.0,
    "cluster": 39
  },
  {
    "formula": "C0.57Sr2Ca0.7Y0.3Cu2.33O6.78",
    "Tc (K)": 60.3,
    "cluster": 39
  },
  {
    "formula": "Ga1Sr2Ca3Cu4O10.8",
    "Tc (K)": 93.0,
    "cluster": 39
  },
  {
    "formula": "Ga1Sr2Ca3Cu4O10.9",
    "Tc (K)": 100.0,
    "cluster": 39
  },
  {
    "formula": "Ga1Sr2Ca3Cu4O11.1",
    "Tc (K)": 107.0,
    "cluster": 39
  },
  {
    "formula": "Ga1Sr2Ca3Cu4O11.5",
    "Tc (K)": 63.0,
    "cluster": 39
  },
  {
    "formula": "B1Sr2Ca3Cu4O11",
    "Tc (K)": 110.0,
    "cluster": 39
  },
  {
    "formula": "Tl1Ba2Sr2Cu2C1O10",
    "Tc (K)": 61.0,
    "cluster": 39
  },
  {
    "formula": "Tl0.67Cr0.33Sr4Cu2C1O10",
    "Tc (K)": 77.0,
    "cluster": 39
  },
  {
    "formula": "Tl0.8V0.2Sr4Cu2C1O10",
    "Tc (K)": 50.0,
    "cluster": 39
  },
  {
    "formula": "Tl0.5Pb0.5Sr4Cu2C1O10",
    "Tc (K)": 71.0,
    "cluster": 39
  },
  {
    "formula": "Sr1.6K0.4Cu1C1O5",
    "Tc (K)": 23.0,
    "cluster": 39
  },
  {
    "formula": "Sr1.5K0.5Cu1C1O5",
    "Tc (K)": 20.0,
    "cluster": 39
  },
  {
    "formula": "Sr1.4K0.6Cu1C1O5",
    "Tc (K)": 21.0,
    "cluster": 39
  },
  {
    "formula": "Sr1.3K0.7Cu1C1O5",
    "Tc (K)": 20.0,
    "cluster": 39
  },
  {
    "formula": "Tl1Ba2Ca2Cu3O9",
    "Tc (K)": 118.0,
    "cluster": 39
  },
  {
    "formula": "Cu0.5S0.5Sr2Ca2Cu3O12",
    "Tc (K)": 100.0,
    "cluster": 39
  },
  {
    "formula": "Al1Sr2Ca2Cu3O9.5",
    "Tc (K)": 69.0,
    "cluster": 39
  },
  {
    "formula": "Al1Sr2Ca2Cu3O10.1",
    "Tc (K)": 76.0,
    "cluster": 39
  },
  {
    "formula": "Ca2Sr2Cu3Ga1O9",
    "Tc (K)": 73.0,
    "cluster": 39
  },
  {
    "formula": "Sr2Cu1C0.94B0.06O5",
    "Tc (K)": 21.0,
    "cluster": 39
  },
  {
    "formula": "Sr2Cu1C0.93B0.07O5",
    "Tc (K)": 23.0,
    "cluster": 39
  },
  {
    "formula": "Sr2Cu1C0.92B0.08O5",
    "Tc (K)": 25.0,
    "cluster": 39
  },
  {
    "formula": "Sr2Cu1C0.91B0.09O5",
    "Tc (K)": 26.5,
    "cluster": 39
  },
  {
    "formula": "Sr2Cu1C0.82B0.12O5",
    "Tc (K)": 30.0,
    "cluster": 39
  },
  {
    "formula": "Sr2Cu1C0.86B0.14O5",
    "Tc (K)": 31.0,
    "cluster": 39
  },
  {
    "formula": "Tl3Cr1Sr8Cu4O20",
    "Tc (K)": 25.0,
    "cluster": 39
  },
  {
    "formula": "Pr185Ce0.15Cu1O4",
    "Tc (K)": 20.0,
    "cluster": 39
  },
  {
    "formula": "Ga1Sr2Ca2Cu3O9",
    "Tc (K)": 70.0,
    "cluster": 39
  },
  {
    "formula": "Y1Ca1Ba4Cu5N0.3C0.7O14",
    "Tc (K)": 82.0,
    "cluster": 39
  },
  {
    "formula": "Tl0.5Bi0.5Sr4Cu2C1O10",
    "Tc (K)": 55.0,
    "cluster": 39
  },
  {
    "formula": "Tl0.7Bi0.3Sr4Cu2C1O10",
    "Tc (K)": 50.0,
    "cluster": 39
  },
  {
    "formula": "Bi2Sr4Cu2C1O11",
    "Tc (K)": 30.0,
    "cluster": 39
  },
  {
    "formula": "Cu6.5Sr2Ca5Cr0.5O15.17",
    "Tc (K)": 32.0,
    "cluster": 39
  },
  {
    "formula": "Tl1Sr2Ba2Cu2C2.7N0.3O7",
    "Tc (K)": 49.0,
    "cluster": 39
  },
  {
    "formula": "Tl1Sr2Ba2Cu2C2.4N0.6O7",
    "Tc (K)": 49.0,
    "cluster": 39
  },
  {
    "formula": "Tl0.5Pb0.5Sr4Cu2C0.9N0.1O7",
    "Tc (K)": 76.0,
    "cluster": 39
  },
  {
    "formula": "Tl0.5Pb0.5Sr4Cu2C0.7N0.3O7",
    "Tc (K)": 70.0,
    "cluster": 39
  },
  {
    "formula": "Tl0.5Pb0.5Sr4Cu2C0.5N0.5O7",
    "Tc (K)": 70.0,
    "cluster": 39
  },
  {
    "formula": "Cu0.5C0.5Sr2Ca1Cu2O7",
    "Tc (K)": 90.0,
    "cluster": 39
  },
  {
    "formula": "Cu0.5C0.5Sr2Ca1Cu5O10.8",
    "Tc (K)": 41.0,
    "cluster": 39
  },
  {
    "formula": "Tl1Sr2Ba2Cu2C0.9N0.1O10",
    "Tc (K)": 61.0,
    "cluster": 39
  },
  {
    "formula": "Tl1Sr2Ba2Cu2C0.8N0.2O10",
    "Tc (K)": 61.0,
    "cluster": 39
  },
  {
    "formula": "Pb0.5Tl0.5Sr4Cu2C0.9N0.1O10",
    "Tc (K)": 40.0,
    "cluster": 39
  },
  {
    "formula": "Pb0.5Tl0.5Sr4Cu2C0.7N0.3O10",
    "Tc (K)": 28.0,
    "cluster": 39
  },
  {
    "formula": "Pb0.5Tl0.5Sr4Cu2C0.5N0.5O10",
    "Tc (K)": 24.0,
    "cluster": 39
  },
  {
    "formula": "B1Sr2Ca4Cu5O13",
    "Tc (K)": 85.0,
    "cluster": 39
  },
  {
    "formula": "Cu0.5C0.5Ba2Ca2Cu3O9",
    "Tc (K)": 67.0,
    "cluster": 39
  },
  {
    "formula": "Cu0.5C0.5Ba2Ca3Cu4O11",
    "Tc (K)": 117.0,
    "cluster": 39
  },
  {
    "formula": "C1Ca3Cu2O7.1",
    "Tc (K)": 47.0,
    "cluster": 39
  },
  {
    "formula": "Cu0.25C0.75Ca3Cu2O6.85",
    "Tc (K)": 47.0,
    "cluster": 39
  },
  {
    "formula": "Cu0.5C0.5Ca3Cu2O6.6",
    "Tc (K)": 57.0,
    "cluster": 39
  },
  {
    "formula": "Cu0.5P0.5Sr2Ca2Cu3O9.25",
    "Tc (K)": 82.0,
    "cluster": 39
  },
  {
    "formula": "Tl0.5Pb0.5Sr4Cu2C1O3O7",
    "Tc (K)": 71.0,
    "cluster": 39
  },
  {
    "formula": "Tl1.62Ba2Ca2.3Cu3O9.92",
    "Tc (K)": 113.0,
    "cluster": 39
  },
  {
    "formula": "Tl1.6Ba2Ca3.3Cu4O11.89",
    "Tc (K)": 103.0,
    "cluster": 39
  },
  {
    "formula": "C0.8N0.2Sr2Cu1O5.3",
    "Tc (K)": 33.0,
    "cluster": 39
  },
  {
    "formula": "C0.8N0.2Sr2Cu1O5.35",
    "Tc (K)": 31.0,
    "cluster": 39
  },
  {
    "formula": "C0.8N0.2Sr2Cu1O5.45",
    "Tc (K)": 31.0,
    "cluster": 39
  },
  {
    "formula": "C0.7N0.3Sr2Cu1O5.35",
    "Tc (K)": 35.0,
    "cluster": 39
  },
  {
    "formula": "C0.7N0.3Sr2Cu1O5.45",
    "Tc (K)": 31.0,
    "cluster": 39
  },
  {
    "formula": "C0.7N0.3Sr2Cu1O5.55",
    "Tc (K)": 31.0,
    "cluster": 39
  },
  {
    "formula": "V0.5Sr2.25Ca1.75Cu3.5O9.7",
    "Tc (K)": 98.0,
    "cluster": 39
  },
  {
    "formula": "V0.5Sr2.7Ca2.3Cu4.5O11.6",
    "Tc (K)": 107.0,
    "cluster": 39
  },
  {
    "formula": "C0.3Ba2Ca4Cu5.7O12.8",
    "Tc (K)": 99.0,
    "cluster": 39
  },
  {
    "formula": "C0.3Ba2Ca4Cu5.7O12.965",
    "Tc (K)": 93.3,
    "cluster": 39
  },
  {
    "formula": "C0.3Ba2Ca4Cu5.7O11.18",
    "Tc (K)": 117.5,
    "cluster": 39
  },
  {
    "formula": "C0.3Ba2Ca4Cu5.7O10.77",
    "Tc (K)": 116.7,
    "cluster": 39
  },
  {
    "formula": "C0.3Ba2Ca4Cu5.7O10.69",
    "Tc (K)": 116.3,
    "cluster": 39
  },
  {
    "formula": "C0.3Ba2Ca4Cu5.7O10.66",
    "Tc (K)": 115.7,
    "cluster": 39
  },
  {
    "formula": "C0.3Ba2Ca4Cu5.7O10.45",
    "Tc (K)": 114.3,
    "cluster": 39
  },
  {
    "formula": "C0.3Ba2Ca4Cu5.7O10.34",
    "Tc (K)": 113.5,
    "cluster": 39
  },
  {
    "formula": "Tl1C1Sr2Ba2Cu2O10",
    "Tc (K)": 68.2,
    "cluster": 39
  }
]

File: clusters/cluster4.json
[
  {
    "formula": "Y1Ba1.975La0.025Cu3O6.95",
    "Tc (K)": 99.0,
    "cluster": 4
  },
  {
    "formula": "Y1Ba1.95La0.05Cu3O6.9",
    "Tc (K)": 99.0,
    "cluster": 4
  },
  {
    "formula": "Y1Ba1.925La0.075Cu3O6.9",
    "Tc (K)": 99.0,
    "cluster": 4
  },
  {
    "formula": "Y1Ba1.9La0.1Cu3O6.9",
    "Tc (K)": 95.0,
    "cluster": 4
  },
  {
    "formula": "Y1Ba1.8La0.2Cu3O6.95",
    "Tc (K)": 78.0,
    "cluster": 4
  },
  {
    "formula": "Y1Ba1.7La0.3Cu3O7",
    "Tc (K)": 67.0,
    "cluster": 4
  },
  {
    "formula": "Y1Ba1.6La0.4Cu3O7.05",
    "Tc (K)": 52.0,
    "cluster": 4
  },
  {
    "formula": "Y1Ba1.5La0.5Cu3O7.08",
    "Tc (K)": 38.0,
    "cluster": 4
  },
  {
    "formula": "Y1Ba2Cu2.98Zr0.02O6.84",
    "Tc (K)": 90.2,
    "cluster": 4
  },
  {
    "formula": "Y1Ba2Cu2.94Zr0.06O6.81",
    "Tc (K)": 92.3,
    "cluster": 4
  },
  {
    "formula": "Y1Ba2Cu2.98Zr0.2O6.75",
    "Tc (K)": 89.8,
    "cluster": 4
  },
  {
    "formula": "Y1Ba2La1.94Cu3O6.963",
    "Tc (K)": 91.8,
    "cluster": 4
  },
  {
    "formula": "Y1Ba1.92La0.08Cu3O6.965",
    "Tc (K)": 92.6,
    "cluster": 4
  },
  {
    "formula": "Y1Ba1.9La0.1Cu3O6.975",
    "Tc (K)": 93.9,
    "cluster": 4
  },
  {
    "formula": "Y1Ba1.86La0.14Cu3O6.98",
    "Tc (K)": 89.4,
    "cluster": 4
  },
  {
    "formula": "Y1Ba1.8La0.2Cu3O7.013",
    "Tc (K)": 80.5,
    "cluster": 4
  },
  {
    "formula": "Y1Ba1.76La0.24Cu3O7.024",
    "Tc (K)": 73.4,
    "cluster": 4
  },
  {
    "formula": "Y1Ba1.7La0.3Cu3O7.059",
    "Tc (K)": 61.4,
    "cluster": 4
  },
  {
    "formula": "Y1Ba1.66La0.34Cu3O7.073",
    "Tc (K)": 56.0,
    "cluster": 4
  },
  {
    "formula": "Y1Ba1.6La0.4Cu3O7.083",
    "Tc (K)": 49.4,
    "cluster": 4
  },
  {
    "formula": "Y1Ba1.54La0.46Cu3O7.118",
    "Tc (K)": 44.1,
    "cluster": 4
  },
  {
    "formula": "Y0.95Ca0.05Ba2Cu4O8",
    "Tc (K)": 84.0,
    "cluster": 4
  },
  {
    "formula": "Y0.9Ca0.1Ba2Cu4O8",
    "Tc (K)": 89.5,
    "cluster": 4
  },
  {
    "formula": "Y0.85Ca0.15Ba2Cu4O8",
    "Tc (K)": 90.0,
    "cluster": 4
  },
  {
    "formula": "Y0.8Ca0.2Ba2Cu4O8",
    "Tc (K)": 90.0,
    "cluster": 4
  },
  {
    "formula": "Y0.7Ca0.3Ba2Cu4O8",
    "Tc (K)": 90.0,
    "cluster": 4
  },
  {
    "formula": "Y0.981Ba1.994Ca0.025Cu4O8",
    "Tc (K)": 87.1,
    "cluster": 4
  },
  {
    "formula": "Y0.962Ba1.987Ca0.05Cu4O8",
    "Tc (K)": 91.5,
    "cluster": 4
  },
  {
    "formula": "Y0.925Ba1.975Ca0.1Cu4O8",
    "Tc (K)": 92.3,
    "cluster": 4
  },
  {
    "formula": "Y0.887Ba1.962Ca0.15Cu4O8",
    "Tc (K)": 91.8,
    "cluster": 4
  },
  {
    "formula": "Y0.85Ba1.95Ca0.2Cu4O8",
    "Tc (K)": 91.6,
    "cluster": 4
  },
  {
    "formula": "Y0.93Ca0.07Ba2Cu4O8",
    "Tc (K)": 89.0,
    "cluster": 4
  },
  {
    "formula": "Y1Ba1.9La0.1Cu4O7.8",
    "Tc (K)": 67.8,
    "cluster": 4
  },
  {
    "formula": "Y1Ba1.8La0.2Cu4O7.9",
    "Tc (K)": 60.1,
    "cluster": 4
  },
  {
    "formula": "Y1Ba1.7La0.3Cu4O7.8",
    "Tc (K)": 62.7,
    "cluster": 4
  },
  {
    "formula": "Y1Ba1.9La0.1Cu3O7.06",
    "Tc (K)": 91.9,
    "cluster": 4
  },
  {
    "formula": "Y1Ba1.8La0.2Cu3O7.05",
    "Tc (K)": 77.3,
    "cluster": 4
  },
  {
    "formula": "Y1Ba1.6La0.4Cu3O7.11",
    "Tc (K)": 49.3,
    "cluster": 4
  },
  {
    "formula": "Y1Ba1.5La0.5Cu3O7.19",
    "Tc (K)": 38.3,
    "cluster": 4
  },
  {
    "formula": "Y1Ba1.7La0.3Cu3O7.1",
    "Tc (K)": 60.0,
    "cluster": 4
  },
  {
    "formula": "Y0.975Ca0.025Ba2Cu4O8",
    "Tc (K)": 82.0,
    "cluster": 4
  },
  {
    "formula": "Y0.9Ce0.1Ba2Cu4O8",
    "Tc (K)": 56.5,
    "cluster": 4
  },
  {
    "formula": "Y1Ba1.9La0.1Cu3O6.96",
    "Tc (K)": 93.5,
    "cluster": 4
  },
  {
    "formula": "Y1Ba1.89La0.11Cu3O6.96",
    "Tc (K)": 93.6,
    "cluster": 4
  },
  {
    "formula": "Y1Ba1.88La0.12Cu3O6.96",
    "Tc (K)": 93.2,
    "cluster": 4
  },
  {
    "formula": "Y1Ba1.86La0.14Cu3O6.96",
    "Tc (K)": 91.9,
    "cluster": 4
  },
  {
    "formula": "Y1Ba1.96La0.04Cu3O6.96",
    "Tc (K)": 93.6,
    "cluster": 4
  },
  {
    "formula": "Y1Ba1.95La0.05Cu3O6.96",
    "Tc (K)": 93.8,
    "cluster": 4
  },
  {
    "formula": "Y1Ba1.94La0.06Cu3O6.96",
    "Tc (K)": 94.0,
    "cluster": 4
  },
  {
    "formula": "Y1Ba1.92La0.08Cu3O6.96",
    "Tc (K)": 94.0,
    "cluster": 4
  },
  {
    "formula": "Y1Ba1.99La0.01Cu3O6.96",
    "Tc (K)": 92.1,
    "cluster": 4
  },
  {
    "formula": "Y1Ba1.98La0.02Cu3O6.96",
    "Tc (K)": 92.6,
    "cluster": 4
  },
  {
    "formula": "Y1Ba1.97La0.03Cu3O6.96",
    "Tc (K)": 93.2,
    "cluster": 4
  },
  {
    "formula": "Y0.95Sc0.05Ba2Cu3O6.63",
    "Tc (K)": 91.7,
    "cluster": 4
  },
  {
    "formula": "Y0.9Sc0.1Ba2Cu3O6.56",
    "Tc (K)": 91.4,
    "cluster": 4
  },
  {
    "formula": "Y0.95La0.05Ba2Cu3O6.58",
    "Tc (K)": 93.65,
    "cluster": 4
  },
  {
    "formula": "Y0.9La0.1Ba2Cu3O6.62",
    "Tc (K)": 92.35,
    "cluster": 4
  },
  {
    "formula": "Y1Ba1.9Sc0.1Cu3O6.55",
    "Tc (K)": 88.95,
    "cluster": 4
  },
  {
    "formula": "Y1Ba1.8Sc0.2Cu3O6.64",
    "Tc (K)": 88.8,
    "cluster": 4
  },
  {
    "formula": "Y1Ba1.9La0.1Cu3O6.73",
    "Tc (K)": 92.85,
    "cluster": 4
  },
  {
    "formula": "Y1Ba1.8La0.2Cu3O6.81",
    "Tc (K)": 91.7,
    "cluster": 4
  },
  {
    "formula": "Y0.95Ba1.95Ca0.1Cu4O8",
    "Tc (K)": 80.0,
    "cluster": 4
  },
  {
    "formula": "Y1Ba2Cu2.97Ti0.03O6.92",
    "Tc (K)": 82.0,
    "cluster": 4
  },
  {
    "formula": "Y1Ba2Cu2.94Ti0.06O6.91",
    "Tc (K)": 77.0,
    "cluster": 4
  },
  {
    "formula": "Y1Ba2Cu2.91Ti0.09O6.9",
    "Tc (K)": 74.1,
    "cluster": 4
  },
  {
    "formula": "Y1Ba2Cu2.88Ti0.12O6.88",
    "Tc (K)": 68.4,
    "cluster": 4
  },
  {
    "formula": "Y0.98Ca0.02Ba2Cu4O8",
    "Tc (K)": 87.0,
    "cluster": 4
  },
  {
    "formula": "Y1Ba1.9La0.1Cu3O7",
    "Tc (K)": 88.6,
    "cluster": 4
  },
  {
    "formula": "Y1Ba1.9La0.1Cu3O6.85",
    "Tc (K)": 67.0,
    "cluster": 4
  },
  {
    "formula": "Y1Ba1.9La0.1Cu3O6.8",
    "Tc (K)": 57.9,
    "cluster": 4
  },
  {
    "formula": "Y1Ba1.9La0.1Cu3O6.7",
    "Tc (K)": 54.5,
    "cluster": 4
  },
  {
    "formula": "Y1Ba1.9La0.1Cu3O6.6",
    "Tc (K)": 50.6,
    "cluster": 4
  },
  {
    "formula": "Y1Ba1.9La0.1Cu3O6.5",
    "Tc (K)": 32.9,
    "cluster": 4
  },
  {
    "formula": "Y1Ba1.8La0.2Cu3O7",
    "Tc (K)": 81.8,
    "cluster": 4
  },
  {
    "formula": "Y1Ba1.8La0.2Cu3O6.9",
    "Tc (K)": 61.4,
    "cluster": 4
  },
  {
    "formula": "Y1Ba1.8La0.2Cu3O6.85",
    "Tc (K)": 51.4,
    "cluster": 4
  },
  {
    "formula": "Y1Ba1.8La0.2Cu3O6.8",
    "Tc (K)": 47.2,
    "cluster": 4
  },
  {
    "formula": "Y1Ba1.8La0.2Cu3O6.7",
    "Tc (K)": 44.3,
    "cluster": 4
  },
  {
    "formula": "Y1Ba1.8La0.2Cu3O6.6",
    "Tc (K)": 28.1,
    "cluster": 4
  },
  {
    "formula": "Y1Ba1.6La0.4Cu3O7",
    "Tc (K)": 32.2,
    "cluster": 4
  },
  {
    "formula": "Y1Ba1.9Ca0.1Cu4O8",
    "Tc (K)": 85.4,
    "cluster": 4
  },
  {
    "formula": "Y1Ba1.926Ca0.074Cu4O8",
    "Tc (K)": 83.3,
    "cluster": 4
  },
  {
    "formula": "Y1Ba1.972Ca0.028Cu4O8",
    "Tc (K)": 79.7,
    "cluster": 4
  },
  {
    "formula": "Y1Ba1.98La0.02Cu4O8",
    "Tc (K)": 74.3,
    "cluster": 4
  },
  {
    "formula": "Y1Ba1.9La0.1Cu4O8",
    "Tc (K)": 61.0,
    "cluster": 4
  },
  {
    "formula": "Y1Ba1.87La0.13Cu4O8",
    "Tc (K)": 61.0,
    "cluster": 4
  },
  {
    "formula": "Y1Ba1.78La0.22Cu4O8",
    "Tc (K)": 37.9,
    "cluster": 4
  },
  {
    "formula": "Y1Ba1.9La0.1Cu3O6.92",
    "Tc (K)": 93.0,
    "cluster": 4
  },
  {
    "formula": "Y1Ba1.8La0.2Cu3O6.96",
    "Tc (K)": 82.0,
    "cluster": 4
  },
  {
    "formula": "Y1Ba1.7La0.3Cu3O7.02",
    "Tc (K)": 61.0,
    "cluster": 4
  },
  {
    "formula": "Y1Ba1.6La0.4Cu3O7.06",
    "Tc (K)": 52.0,
    "cluster": 4
  },
  {
    "formula": "Y1Ba1.5La0.5Cu3O7.1",
    "Tc (K)": 30.0,
    "cluster": 4
  },
  {
    "formula": "Y0.4Cu0.6Ba1.4La0.6Cu3O6.95",
    "Tc (K)": 81.0,
    "cluster": 4
  },
  {
    "formula": "Y0.4Cu0.6Ba1.3La0.7Cu3O7",
    "Tc (K)": 82.0,
    "cluster": 4
  },
  {
    "formula": "Y0.99Ca0.01Ba2Cu4O8",
    "Tc (K)": 79.4,
    "cluster": 4
  },
  {
    "formula": "Y0.97Ca0.03Ba2Cu4O8",
    "Tc (K)": 81.9,
    "cluster": 4
  },
  {
    "formula": "Y1La0.2Ba1.8Cu3O7.06",
    "Tc (K)": 48.9,
    "cluster": 4
  },
  {
    "formula": "Y1La0.2Ba1.8Cu3O7.16",
    "Tc (K)": 61.7,
    "cluster": 4
  },
  {
    "formula": "Y1La0.2Ba1.8Cu3O7.26",
    "Tc (K)": 67.6,
    "cluster": 4
  },
  {
    "formula": "Y1La0.2Ba1.8Cu3O7.36",
    "Tc (K)": 89.1,
    "cluster": 4
  },
  {
    "formula": "Y1La0.2Ba1.8Cu3O7.46",
    "Tc (K)": 89.8,
    "cluster": 4
  },
  {
    "formula": "Y1La0.2Ba1.8Cu3O7.49",
    "Tc (K)": 90.4,
    "cluster": 4
  },
  {
    "formula": "Y1La0.2Ba1.8Cu3O7.57",
    "Tc (K)": 89.6,
    "cluster": 4
  },
  {
    "formula": "Y1La0.2Ba1.8Cu3O7.62",
    "Tc (K)": 87.9,
    "cluster": 4
  },
  {
    "formula": "Y1La0.2Ba1.8Cu3O7.64",
    "Tc (K)": 88.1,
    "cluster": 4
  },
  {
    "formula": "Y1La0.2Ba1.8Cu3O7.74",
    "Tc (K)": 89.1,
    "cluster": 4
  },
  {
    "formula": "Y1La0.2Ba1.8Cu3O7.77",
    "Tc (K)": 89.8,
    "cluster": 4
  },
  {
    "formula": "Y1La0.2Ba1.8Cu3O7.79",
    "Tc (K)": 90.4,
    "cluster": 4
  },
  {
    "formula": "Y0.925Ca0.075Ba2Cu4O8",
    "Tc (K)": 83.8,
    "cluster": 4
  },
  {
    "formula": "Y0.75Ca0.25Ba2Cu4O8",
    "Tc (K)": 82.9,
    "cluster": 4
  },
  {
    "formula": "Y1Ba1.9La0.1Cu3O8",
    "Tc (K)": 64.0,
    "cluster": 4
  },
  {
    "formula": "Y1Ba1.8La0.2Cu4O8",
    "Tc (K)": 44.0,
    "cluster": 4
  },
  {
    "formula": "Y1Ba1.5La0.5Cu3O7.22",
    "Tc (K)": 36.6,
    "cluster": 4
  },
  {
    "formula": "Y1Ba1.95La0.05Cu3O6.98",
    "Tc (K)": 89.3,
    "cluster": 4
  },
  {
    "formula": "Y1Ba1.9La0.1Cu3O6.99",
    "Tc (K)": 90.35,
    "cluster": 4
  },
  {
    "formula": "Y1Ba1.8La0.2Cu3O7.03",
    "Tc (K)": 88.7,
    "cluster": 4
  },
  {
    "formula": "Y1Ba1.6La0.4Cu3O7.14",
    "Tc (K)": 68.15,
    "cluster": 4
  },
  {
    "formula": "Y1Ba1.5La0.5Cu3O7.17",
    "Tc (K)": 54.1,
    "cluster": 4
  },
  {
    "formula": "Y0.88Ca0.12Ba2Cu4O8",
    "Tc (K)": 88.5,
    "cluster": 4
  },
  {
    "formula": "Y1Ba1.95La0.05Cu3O6.89",
    "Tc (K)": 86.0,
    "cluster": 4
  },
  {
    "formula": "Y1Ba1.6La0.4Cu3O7.04",
    "Tc (K)": 59.0,
    "cluster": 4
  },
  {
    "formula": "Y1Ba1.5La0.5Cu3O7.06",
    "Tc (K)": 22.0,
    "cluster": 4
  },
  {
    "formula": "Y0.99La0.01Ba2Cu3O7.07",
    "Tc (K)": 91.0,
    "cluster": 4
  },
  {
    "formula": "Y0.9La0.1Ba2Cu3O6.97",
    "Tc (K)": 91.0,
    "cluster": 4
  },
  {
    "formula": "Y0.8La0.2Ba2Cu3O6.9",
    "Tc (K)": 84.0,
    "cluster": 4
  },
  {
    "formula": "Y0.7La0.3Ba2Cu3O6.92",
    "Tc (K)": 83.0,
    "cluster": 4
  },
  {
    "formula": "Y0.6La0.4Ba2Cu3O6.92",
    "Tc (K)": 85.0,
    "cluster": 4
  },
  {
    "formula": "Y0.5La0.5Ba2Cu3O7.01",
    "Tc (K)": 86.0,
    "cluster": 4
  },
  {
    "formula": "Y0.4La0.6Ba2Cu3O6.99",
    "Tc (K)": 85.0,
    "cluster": 4
  },
  {
    "formula": "Y0.3La0.7Ba2Cu3O6.98",
    "Tc (K)": 82.0,
    "cluster": 4
  },
  {
    "formula": "Y0.2La0.8Ba2Cu3O7",
    "Tc (K)": 81.0,
    "cluster": 4
  },
  {
    "formula": "Y0.1La0.9Ba2Cu3O7.05",
    "Tc (K)": 79.0,
    "cluster": 4
  },
  {
    "formula": "Y1La0.3Ba1.7Cu3O7",
    "Tc (K)": 57.45,
    "cluster": 4
  },
  {
    "formula": "Y1La0.3Ba1.7Cu4O8",
    "Tc (K)": 52.6,
    "cluster": 4
  },
  {
    "formula": "Y0.38Ba1.74La0.88Cu3O6.95",
    "Tc (K)": 25.0,
    "cluster": 4
  },
  {
    "formula": "Y0.95Sc0.05Ba2Cu4O8",
    "Tc (K)": 79.0,
    "cluster": 4
  },
  {
    "formula": "Y0.9Sc0.1Ba2Cu4O8",
    "Tc (K)": 81.0,
    "cluster": 4
  },
  {
    "formula": "Y0.8Sc0.2Ba2Cu4O8",
    "Tc (K)": 87.0,
    "cluster": 4
  }
]

File: clusters/cluster40.json
[
  {
    "formula": "Yb0.7Ca0.3Ba1.6Sr0.4Cu3O6.78",
    "Tc (K)": 44.6,
    "cluster": 40
  },
  {
    "formula": "Yb0.7Ca0.3Ba1.6Sr0.4Cu3O6.73",
    "Tc (K)": 67.6,
    "cluster": 40
  },
  {
    "formula": "Yb0.7Ca0.3Ba1.6Sr0.4Cu3O6.56",
    "Tc (K)": 80.3,
    "cluster": 40
  },
  {
    "formula": "Yb0.7Ca0.3Ba1.6Sr0.4Cu3O6.43",
    "Tc (K)": 66.3,
    "cluster": 40
  },
  {
    "formula": "Yb0.9Ca0.1Ba1.8Sr0.2Cu4O8",
    "Tc (K)": 87.0,
    "cluster": 40
  },
  {
    "formula": "Yb0.9Ca0.1Ba1.6Sr0.4Cu4O8",
    "Tc (K)": 86.0,
    "cluster": 40
  },
  {
    "formula": "Yb0.9Ca0.1Ba1.4Sr0.6Cu4O8",
    "Tc (K)": 85.0,
    "cluster": 40
  },
  {
    "formula": "Yb0.9Ca0.1Ba1.2Sr0.8Cu4O8",
    "Tc (K)": 84.0,
    "cluster": 40
  },
  {
    "formula": "Yb1Ca0.2Ba1.6Sr0.4Cu4O8",
    "Tc (K)": 86.0,
    "cluster": 40
  },
  {
    "formula": "Yb1Ca0.4Ba1.6Sr0.4Cu4O8",
    "Tc (K)": 85.0,
    "cluster": 40
  },
  {
    "formula": "Yb0.7Ca0.3Ba1.6Sr0.4Cu3O6.1",
    "Tc (K)": 48.3,
    "cluster": 40
  },
  {
    "formula": "Yb0.9Ca0.1Ba1.6Sr0.4Cu3O6.89",
    "Tc (K)": 62.1,
    "cluster": 40
  },
  {
    "formula": "Yb0.8Ca0.2Ba0.8Sr0.4Cu3O6.85",
    "Tc (K)": 35.0,
    "cluster": 40
  },
  {
    "formula": "Ba1.6Sr0.4Yb0.95Ca0.05Cu3O6.8",
    "Tc (K)": 80.0,
    "cluster": 40
  },
  {
    "formula": "Ba1.6Sr0.4Yb0.95Ca0.05Cu3O6.76",
    "Tc (K)": 80.0,
    "cluster": 40
  },
  {
    "formula": "Ba1.6Sr0.4Yb0.95Ca0.05Cu3O6.58",
    "Tc (K)": 55.0,
    "cluster": 40
  },
  {
    "formula": "Ba1.6Sr0.4Yb0.95Ca0.05Cu3O6.56",
    "Tc (K)": 30.0,
    "cluster": 40
  },
  {
    "formula": "Ba1.6Sr0.4Yb0.85Ca0.15Cu3O6.83",
    "Tc (K)": 76.0,
    "cluster": 40
  },
  {
    "formula": "Ba1.6Sr0.4Yb0.85Ca0.15Cu3O6.6",
    "Tc (K)": 61.0,
    "cluster": 40
  },
  {
    "formula": "Ba1.6Sr0.4Yb0.75Ca0.25Cu3O6.68",
    "Tc (K)": 74.0,
    "cluster": 40
  },
  {
    "formula": "Ba1.6Sr0.4Yb0.75Ca0.25Cu3O6.51",
    "Tc (K)": 66.0,
    "cluster": 40
  },
  {
    "formula": "Ba1.6Sr0.4Yb0.75Ca0.25Cu3O6.3",
    "Tc (K)": 34.0,
    "cluster": 40
  },
  {
    "formula": "Ba1.6Sr0.4Yb0.75Ca0.25Cu3O6.19",
    "Tc (K)": 25.0,
    "cluster": 40
  },
  {
    "formula": "Ba1.6Sr0.4Yb0.75Ca0.25Cu3O6",
    "Tc (K)": 22.0,
    "cluster": 40
  },
  {
    "formula": "Ba1.6Sr0.4Yb0.65Ca0.35Cu3O6.63",
    "Tc (K)": 77.0,
    "cluster": 40
  },
  {
    "formula": "Ba1.6Sr0.4Yb0.65Ca0.35Cu3O6.53",
    "Tc (K)": 78.0,
    "cluster": 40
  },
  {
    "formula": "Ba1.6Sr0.4Yb0.65Ca0.35Cu3O6.52",
    "Tc (K)": 79.0,
    "cluster": 40
  },
  {
    "formula": "Ba1.6Sr0.4Yb0.65Ca0.35Cu3O6.45",
    "Tc (K)": 73.0,
    "cluster": 40
  },
  {
    "formula": "Ba1.6Sr0.4Yb0.65Ca0.35Cu2O6.4",
    "Tc (K)": 61.0,
    "cluster": 40
  },
  {
    "formula": "Ba1.6Sr0.4Yb0.65Ca0.35Cu3O6.28",
    "Tc (K)": 51.0,
    "cluster": 40
  },
  {
    "formula": "Ba1.6Sr0.4Yb0.7Ca0.3Cu3O6",
    "Tc (K)": 41.0,
    "cluster": 40
  },
  {
    "formula": "Cu1Ba1.6Sr0.4Yb0.65Ca0.35Cu2O6.15",
    "Tc (K)": 48.0,
    "cluster": 40
  },
  {
    "formula": "Ba1.6Sr0.4Yb0.65Ca0.35Cu3O6.15",
    "Tc (K)": 49.0,
    "cluster": 40
  },
  {
    "formula": "Ba1.6Sr0.4Yb0.65Ca0.35Cu3O6.04",
    "Tc (K)": 50.0,
    "cluster": 40
  },
  {
    "formula": "Ba1.6Sr0.4Yb0.6Ca0.4Cu3O6.61",
    "Tc (K)": 76.0,
    "cluster": 40
  },
  {
    "formula": "Ba1.6Sr0.4Yb0.6Ca0.4Cu3O6.36",
    "Tc (K)": 75.0,
    "cluster": 40
  },
  {
    "formula": "Ba1.6Sr0.4Yb0.6Ca0.4Cu3O6.25",
    "Tc (K)": 53.0,
    "cluster": 40
  },
  {
    "formula": "Ba1.6Sr0.4Yb0.6Ca0.4Cu3O6.14",
    "Tc (K)": 47.0,
    "cluster": 40
  },
  {
    "formula": "Ba1.6Sr0.4Yb0.6Ca0.4Cu3O6.04",
    "Tc (K)": 47.0,
    "cluster": 40
  },
  {
    "formula": "Tl1Sr1.5Yb0.5Ca1Cu2O7",
    "Tc (K)": 84.0,
    "cluster": 40
  },
  {
    "formula": "Bi1.6Sr0.4Yb1Cu3O6.35",
    "Tc (K)": 37.0,
    "cluster": 40
  },
  {
    "formula": "Bi1.6Sr0.4Yb1Cu3O6.817",
    "Tc (K)": 55.0,
    "cluster": 40
  },
  {
    "formula": "Bi1.6Sr0.4Yb1Cu3O6.999",
    "Tc (K)": 82.0,
    "cluster": 40
  },
  {
    "formula": "Bi1.6Sr0.4Yb0.75Ca0.25Cu3O6.072",
    "Tc (K)": 27.0,
    "cluster": 40
  },
  {
    "formula": "Bi1.6Sr0.4Yb0.65Ca0.35Cu3O6.075",
    "Tc (K)": 43.0,
    "cluster": 40
  }
]

File: clusters/cluster41.json
[
  {
    "formula": "Tl1Sr2Ca0.5Sm0.5Cu2O6.75",
    "Tc (K)": 37.6,
    "cluster": 41
  },
  {
    "formula": "Tl1Ba2Ca0.9Gd0.1Cu2O7",
    "Tc (K)": 91.8,
    "cluster": 41
  },
  {
    "formula": "Tl1Ba2Ca0.8Gd0.2Cu2O7",
    "Tc (K)": 93.6,
    "cluster": 41
  },
  {
    "formula": "Tl1Ba2Ca0.7Gd0.3Cu2O7",
    "Tc (K)": 84.5,
    "cluster": 41
  },
  {
    "formula": "Bi2Sr2Ca0.8Eu0.2Cu2O8.26",
    "Tc (K)": 90.4,
    "cluster": 41
  },
  {
    "formula": "Bi2Sr2Ca0.8Gd0.2Cu2O8.26",
    "Tc (K)": 89.8,
    "cluster": 41
  },
  {
    "formula": "Bi2Sr2Eu1.64Ce0.36Cu2O10.26",
    "Tc (K)": 27.0,
    "cluster": 41
  },
  {
    "formula": "Bi2Sr2Gd1.64Ce0.36Cu2O10.24",
    "Tc (K)": 34.0,
    "cluster": 41
  },
  {
    "formula": "Bi2Sr1.6Ca1.2Gd0.2Cu2O8.26",
    "Tc (K)": 87.1,
    "cluster": 41
  },
  {
    "formula": "Bi2Sr1.6Ca1.2Eu0.2Cu2O8.26",
    "Tc (K)": 87.1,
    "cluster": 41
  },
  {
    "formula": "Bi2Sr1.8Ca1Gd0.2Cu2O8.26",
    "Tc (K)": 88.9,
    "cluster": 41
  },
  {
    "formula": "Bi2Sr1.8Ca1Eu0.2Cu2O8.25",
    "Tc (K)": 88.9,
    "cluster": 41
  },
  {
    "formula": "Bi2Sr2Ca0.8Gd0.2Cu2O8.27",
    "Tc (K)": 90.9,
    "cluster": 41
  },
  {
    "formula": "Bi2Ca2.5Sm0.5Cu2O8.33",
    "Tc (K)": 22.0,
    "cluster": 41
  },
  {
    "formula": "Bi2Sr2Ca0.9Gd0.1Cu2O8",
    "Tc (K)": 80.0,
    "cluster": 41
  },
  {
    "formula": "Bi2Sr2Ca0.8Gd0.2Cu2O8",
    "Tc (K)": 73.0,
    "cluster": 41
  },
  {
    "formula": "Bi2Sr2Ca0.7Gd0.3Cu2O8",
    "Tc (K)": 48.0,
    "cluster": 41
  },
  {
    "formula": "Bi2Sr2Ca0.6Gd0.4Cu2O8",
    "Tc (K)": 30.0,
    "cluster": 41
  },
  {
    "formula": "Pb2Sr2Eu1Cu3O8",
    "Tc (K)": 71.0,
    "cluster": 41
  },
  {
    "formula": "Pb0.5Sr2Ca0.5Sm0.5Cu2.5O7",
    "Tc (K)": 62.0,
    "cluster": 41
  },
  {
    "formula": "Pb0.5Sr2Ca0.5Eu0.5Cu2.5O7",
    "Tc (K)": 60.0,
    "cluster": 41
  },
  {
    "formula": "Pb0.5Sr2Ca0.5Gd0.5Cu2.5O7",
    "Tc (K)": 60.0,
    "cluster": 41
  },
  {
    "formula": "Pb2Sr2Eu0.95Ca0.05Cu3O8.1",
    "Tc (K)": 59.0,
    "cluster": 41
  },
  {
    "formula": "Pb2Sr2Eu0.9Ca0.1Cu3O8.1",
    "Tc (K)": 69.0,
    "cluster": 41
  },
  {
    "formula": "Pb2Sr2Eu0.85Ca0.15Cu3O8.1",
    "Tc (K)": 71.0,
    "cluster": 41
  },
  {
    "formula": "Pb2Sr2Eu0.8Ca0.2Cu3O8.1",
    "Tc (K)": 73.0,
    "cluster": 41
  },
  {
    "formula": "Pb2Sr2Eu0.75Ca0.25Cu3O8.1",
    "Tc (K)": 74.0,
    "cluster": 41
  },
  {
    "formula": "Pb2Sr2Eu0.7Ca0.3Cu3O8.1",
    "Tc (K)": 73.0,
    "cluster": 41
  },
  {
    "formula": "Pb2Sr2Eu0.65Ca0.35Cu3O8.1",
    "Tc (K)": 71.0,
    "cluster": 41
  },
  {
    "formula": "Tl1Sr1.5Gd0.5Ca1Cu2O7",
    "Tc (K)": 79.0,
    "cluster": 41
  },
  {
    "formula": "Tl1Sr1.5Tb0.5Ca1Cu2O7",
    "Tc (K)": 80.0,
    "cluster": 41
  },
  {
    "formula": "Tl1Sr1.5Sm0.5Ca1Cu2O7",
    "Tc (K)": 86.0,
    "cluster": 41
  },
  {
    "formula": "Tl1Sr1.5Eu0.5Ca1Cu2O7",
    "Tc (K)": 88.0,
    "cluster": 41
  },
  {
    "formula": "Tl1Sr2Ca0.6Gd0.4Cu2O7",
    "Tc (K)": 65.0,
    "cluster": 41
  },
  {
    "formula": "Tl1Sr2Ca0.4Gd0.6Cu2O7",
    "Tc (K)": 60.0,
    "cluster": 41
  },
  {
    "formula": "Tl1Sr2Ca0.4Tb0.6Cu2O7",
    "Tc (K)": 62.0,
    "cluster": 41
  },
  {
    "formula": "Tl0.5Pb0.5Sr2Eu1.8Ce0.2Cu2O9",
    "Tc (K)": 40.0,
    "cluster": 41
  },
  {
    "formula": "Pb0.5Sr1.75Nd0.25Eu1.5Ce0.5Cu2.5O9",
    "Tc (K)": 32.0,
    "cluster": 41
  },
  {
    "formula": "Pb0.5Cd0.5Sr1.8Eu1.6Ce0.6Cu2O9",
    "Tc (K)": 39.0,
    "cluster": 41
  },
  {
    "formula": "Bi0.8Nd0.1Tb0.1Pb1Sr2Ca2Cu3O10",
    "Tc (K)": 115.0,
    "cluster": 41
  },
  {
    "formula": "Bi0.9Nd0.05Tb0.05Pb1Sr2Ca2Cu3O10",
    "Tc (K)": 111.0,
    "cluster": 41
  },
  {
    "formula": "Bi0.6Nd0.2Tb0.2Pb1Sr2Ca2Cu3O10",
    "Tc (K)": 107.5,
    "cluster": 41
  },
  {
    "formula": "Tl0.7Gd0.3Sr2Ca0.8Cr0.2Cu2O7",
    "Tc (K)": 61.0,
    "cluster": 41
  },
  {
    "formula": "Tl0.7Er0.3Sr2Ca0.8Cr0.2Cu2O7",
    "Tc (K)": 50.0,
    "cluster": 41
  },
  {
    "formula": "Tl0.7La0.3Sr2Ca0.8Cr0.2Cu2O7",
    "Tc (K)": 50.0,
    "cluster": 41
  },
  {
    "formula": "Tl0.7Li0.3Sr2Ca0.8Cr0.2Cu2O7",
    "Tc (K)": 92.0,
    "cluster": 41
  },
  {
    "formula": "Tl0.7Na0.3Sr2Ca0.8Cr0.2Cu2O7",
    "Tc (K)": 93.0,
    "cluster": 41
  },
  {
    "formula": "Tl0.7K0.3Sr2Ca0.8Cr0.2Cu2O7",
    "Tc (K)": 86.0,
    "cluster": 41
  },
  {
    "formula": "Tl0.7Rb0.3Sr2Ca0.8Cr0.2Cu2O7",
    "Tc (K)": 84.0,
    "cluster": 41
  },
  {
    "formula": "Tl1Sr2Ca0.8Cr0.2Cu2O7",
    "Tc (K)": 102.0,
    "cluster": 41
  }
]

File: clusters/cluster42.json
[
  {
    "formula": "Y1Sr2Cu2.85Re0.15O7",
    "Tc (K)": 53.0,
    "cluster": 42
  },
  {
    "formula": "Y1Sr2Cu2.8Re0.2O6.9",
    "Tc (K)": 43.0,
    "cluster": 42
  },
  {
    "formula": "Y1Sr2Cu2.75Re0.25O7",
    "Tc (K)": 37.0,
    "cluster": 42
  },
  {
    "formula": "Y1Sr2Cu2.7Re0.3O7.1",
    "Tc (K)": 33.0,
    "cluster": 42
  },
  {
    "formula": "Y1Sr2Cu2.85Re0.15O7.1",
    "Tc (K)": 73.0,
    "cluster": 42
  },
  {
    "formula": "Y1Sr2Cu2.8Re0.2O7.2",
    "Tc (K)": 63.0,
    "cluster": 42
  },
  {
    "formula": "Y1Sr2Cu2.75Re0.25O7.3",
    "Tc (K)": 49.0,
    "cluster": 42
  },
  {
    "formula": "Y1Sr2Cu2.7Re0.3O7.2",
    "Tc (K)": 44.0,
    "cluster": 42
  },
  {
    "formula": "Y1Sr2Cu2.8W0.2O6.9",
    "Tc (K)": 45.0,
    "cluster": 42
  },
  {
    "formula": "Y1Sr2Cu2.75W0.25O6.9",
    "Tc (K)": 33.0,
    "cluster": 42
  },
  {
    "formula": "Y1Sr2Cu2.7W0.3O6.9",
    "Tc (K)": 24.0,
    "cluster": 42
  },
  {
    "formula": "Y1Sr2Cu2.8W0.2O7.2",
    "Tc (K)": 66.0,
    "cluster": 42
  },
  {
    "formula": "Y1Sr2Cu2.75W0.25O7.1",
    "Tc (K)": 51.0,
    "cluster": 42
  },
  {
    "formula": "Y1Sr2Cu2.8Mo0.2O7",
    "Tc (K)": 40.0,
    "cluster": 42
  },
  {
    "formula": "Y1Sr2Cu2.75Mo0.25O7.1",
    "Tc (K)": 31.0,
    "cluster": 42
  },
  {
    "formula": "Y1Sr2Cu2.7Mo0.3O7.1",
    "Tc (K)": 30.0,
    "cluster": 42
  },
  {
    "formula": "Y1Sr2Cu2.65Mo0.35O7.2",
    "Tc (K)": 29.0,
    "cluster": 42
  },
  {
    "formula": "Y1Sr2Cu2.8Mo0.2O7.1",
    "Tc (K)": 71.0,
    "cluster": 42
  },
  {
    "formula": "Y1Sr2Cu2.65Mo0.35O7.4",
    "Tc (K)": 43.0,
    "cluster": 42
  },
  {
    "formula": "Y1Sr2Cu2.7Co0.3O6.7",
    "Tc (K)": 27.0,
    "cluster": 42
  },
  {
    "formula": "Y1Sr2Cu2.7Fe0.3O6.9",
    "Tc (K)": 43.0,
    "cluster": 42
  },
  {
    "formula": "Y1Sr2Cu2.65Fe0.35O6.7",
    "Tc (K)": 34.0,
    "cluster": 42
  },
  {
    "formula": "Y1Sr2Cu2.6Fe0.4O7",
    "Tc (K)": 21.0,
    "cluster": 42
  },
  {
    "formula": "Y1Sr2Cu2.7Fe0.3O7.1",
    "Tc (K)": 51.0,
    "cluster": 42
  },
  {
    "formula": "Y1Sr2Cu2.65Fe0.35O7.1",
    "Tc (K)": 46.0,
    "cluster": 42
  },
  {
    "formula": "Sm1.5Ce0.5Sr2Cu2Nb1O10",
    "Tc (K)": 23.0,
    "cluster": 42
  },
  {
    "formula": "Eu1.5Ce0.5Sr2Cu2Nb1O10",
    "Tc (K)": 23.0,
    "cluster": 42
  },
  {
    "formula": "Nd1.5Ce0.5Sr2Cu2Nb1O10",
    "Tc (K)": 20.0,
    "cluster": 42
  },
  {
    "formula": "Eu2.17Ce0.5Sr1.33Cu2.5Fe0.5O9.23",
    "Tc (K)": 25.7,
    "cluster": 42
  },
  {
    "formula": "Eu2.17Ce0.5Sr1.33Cu2.5Co0.5O9.08",
    "Tc (K)": 34.9,
    "cluster": 42
  },
  {
    "formula": "Y1Sr2Cu2.8Re2O7",
    "Tc (K)": 42.0,
    "cluster": 42
  },
  {
    "formula": "Y1Sr2Cu2.8Re0.2O7",
    "Tc (K)": 55.0,
    "cluster": 42
  },
  {
    "formula": "Y1Sr2Cu2.85Re0.15O6.95",
    "Tc (K)": 43.1,
    "cluster": 42
  },
  {
    "formula": "Y0.8Pr0.2Sr2Cu2.85Re0.15O7",
    "Tc (K)": 39.1,
    "cluster": 42
  },
  {
    "formula": "Y0.6Pr0.4Cu2.85Re0.15O7",
    "Tc (K)": 33.9,
    "cluster": 42
  },
  {
    "formula": "Y0.5Pr0.5Sr2Cu2.85Re0.15O7",
    "Tc (K)": 26.2,
    "cluster": 42
  },
  {
    "formula": "Y0.4Pr0.6Sr2Cu2.85Re0.15O6.8",
    "Tc (K)": 20.2,
    "cluster": 42
  },
  {
    "formula": "Cu0.8W0.2Sr2Y1Cu2O7.3",
    "Tc (K)": 77.0,
    "cluster": 42
  },
  {
    "formula": "Cu0.8Mo0.2Sr2Y1Cu2O7.3",
    "Tc (K)": 65.0,
    "cluster": 42
  },
  {
    "formula": "Cu0.85Re0.15Sr2Y1Cu2O7.3",
    "Tc (K)": 69.0,
    "cluster": 42
  },
  {
    "formula": "Tb1Sr2Cu2.69Mo0.31O7",
    "Tc (K)": 34.5,
    "cluster": 42
  },
  {
    "formula": "Eu1.5Ce0.5Sr2Cu2Nb1O9.955",
    "Tc (K)": 21.0,
    "cluster": 42
  },
  {
    "formula": "La2.9Gd0.3Ca0.6Ba3.2Cu0.3O16.503",
    "Tc (K)": 58.0,
    "cluster": 42
  },
  {
    "formula": "La2.1Gd0.7Ca1.4Ba2.8Cu0.7O16.471",
    "Tc (K)": 79.0,
    "cluster": 42
  },
  {
    "formula": "Cu0.75W0.25Sr2Y1.3Ce0.7Cu2O8.81",
    "Tc (K)": 31.5,
    "cluster": 42
  },
  {
    "formula": "Cu0.75Re0.25Sr2Y1.3Ce0.7Cu2O9.06",
    "Tc (K)": 33.5,
    "cluster": 42
  },
  {
    "formula": "Cu2.5Sr2Ca1Cr0.5O7.5",
    "Tc (K)": 81.0,
    "cluster": 42
  },
  {
    "formula": "Tl1Sr1.9Cr0.1Cu1O5",
    "Tc (K)": 37.5,
    "cluster": 42
  },
  {
    "formula": "Tl1Sr1.8Cr0.2Cu1O5",
    "Tc (K)": 43.0,
    "cluster": 42
  },
  {
    "formula": "Tl1Sr1.7Cr0.3Cu1O5",
    "Tc (K)": 47.0,
    "cluster": 42
  },
  {
    "formula": "Tl1Sr1.6Cr0.4Cu1O5",
    "Tc (K)": 48.0,
    "cluster": 42
  },
  {
    "formula": "Bi0.1485Mo0.1815Cu2.67Sr2Y1O7.21",
    "Tc (K)": 20.6,
    "cluster": 42
  },
  {
    "formula": "Bi0.132Mo0.198Cu2.67Sr2Y1O7.2",
    "Tc (K)": 29.0,
    "cluster": 42
  },
  {
    "formula": "Bi0Mo0.33Cu2.67Sr2Y1O7.41",
    "Tc (K)": 33.0,
    "cluster": 42
  },
  {
    "formula": "Bi0.066Mo0.264Cu2.67Sr2Y1O7.32",
    "Tc (K)": 31.0,
    "cluster": 42
  },
  {
    "formula": "Ru1Sr2Gd1Cu2O8",
    "Tc (K)": 40.5,
    "cluster": 42
  },
  {
    "formula": "Eu1.5Ce0.5Ru1Sr2Cu2O10",
    "Tc (K)": 32.0,
    "cluster": 42
  },
  {
    "formula": "Ru1Sr2Y1Cu2O8",
    "Tc (K)": 35.0,
    "cluster": 42
  },
  {
    "formula": "Sr2Y1Ru0.9Cu0.1O6",
    "Tc (K)": 20.4,
    "cluster": 42
  },
  {
    "formula": "Sr2Y1Ru0.8Cu0.2O6",
    "Tc (K)": 23.0,
    "cluster": 42
  },
  {
    "formula": "Sr2Y1Ru0.5Cu0.5O6",
    "Tc (K)": 61.5,
    "cluster": 42
  },
  {
    "formula": "Ru1Sr2Eu1Cu2O8",
    "Tc (K)": 35.0,
    "cluster": 42
  },
  {
    "formula": "Ru1Sr2Gd0.6Dy0.4Cu2O8",
    "Tc (K)": 58.0,
    "cluster": 42
  },
  {
    "formula": "Ru1Sr1.6Ba0.4Gd1Cu2O8",
    "Tc (K)": 39.0,
    "cluster": 42
  },
  {
    "formula": "Ru0.92Ce0.58Sr1.7Eu1.8Cu2O10",
    "Tc (K)": 26.0,
    "cluster": 42
  },
  {
    "formula": "Ru1Sr2Gd0.9Ca0.1Cu2O8",
    "Tc (K)": 61.0,
    "cluster": 42
  },
  {
    "formula": "Ru0.9Sn0.1Sr2Gd1Cu2O8",
    "Tc (K)": 39.0,
    "cluster": 42
  },
  {
    "formula": "Ru0.8Sn0.2Sr2Gd1Cu2O8",
    "Tc (K)": 48.0,
    "cluster": 42
  },
  {
    "formula": "Ru0.7Sn0.3Sr2Gd1Cu2O8",
    "Tc (K)": 39.0,
    "cluster": 42
  },
  {
    "formula": "Ru0.6Sn0.4Sr2Gd1Cu2O8",
    "Tc (K)": 31.0,
    "cluster": 42
  },
  {
    "formula": "Eu1.5Ce0.5Sr2Cu1Ti1O10",
    "Tc (K)": 22.0,
    "cluster": 42
  },
  {
    "formula": "Pr1.5Ce0.5Sr2Cu2Nb1O10",
    "Tc (K)": 28.0,
    "cluster": 42
  },
  {
    "formula": "Sr2Ho1Ru0.9Cu0.1O6",
    "Tc (K)": 30.0,
    "cluster": 42
  },
  {
    "formula": "Ru1Sr1.98La0.02Gd1Cu2O8",
    "Tc (K)": 30.0,
    "cluster": 42
  },
  {
    "formula": "Gd1Sr2Ru0.95Cu2.05O8",
    "Tc (K)": 26.05,
    "cluster": 42
  },
  {
    "formula": "Gd1Sr2Ru0.9Cu2.1O8",
    "Tc (K)": 37.75,
    "cluster": 42
  },
  {
    "formula": "Gd1Sr2Ru0.8Cu2.2O8",
    "Tc (K)": 28.4,
    "cluster": 42
  },
  {
    "formula": "Eu1.6Ce0.4Sr2Ru1Cu2O10",
    "Tc (K)": 32.0,
    "cluster": 42
  },
  {
    "formula": "Eu1.5Ce0.5Sr2Ru1Cu2O10",
    "Tc (K)": 34.0,
    "cluster": 42
  },
  {
    "formula": "Eu1.4Ce0.6Sr2Ru1Cu2O10",
    "Tc (K)": 35.0,
    "cluster": 42
  },
  {
    "formula": "Eu1.3Ce0.7Sr2Ru1Cu2O10",
    "Tc (K)": 33.0,
    "cluster": 42
  },
  {
    "formula": "Eu1.2Ce0.8Sr2Ru1Cu2O10",
    "Tc (K)": 30.0,
    "cluster": 42
  },
  {
    "formula": "Nd1.5Ce0.5Sr2Nb1Cu2O10",
    "Tc (K)": 28.0,
    "cluster": 42
  },
  {
    "formula": "Nd1.5Ce0.5Sr2Ta1Cu2O10",
    "Tc (K)": 25.0,
    "cluster": 42
  },
  {
    "formula": "Ru0.7Sn0.3Sr2Eu1Cu2O8",
    "Tc (K)": 20.0,
    "cluster": 42
  },
  {
    "formula": "Ru0.9Sr2Y1Cu2.1O7.9",
    "Tc (K)": 30.0,
    "cluster": 42
  },
  {
    "formula": "Ru1Sr2Gd0.91Nd0.09Cu2O8",
    "Tc (K)": 23.5,
    "cluster": 42
  },
  {
    "formula": "Ru1Sr2Gd0.82Nd0.18Cu2O8",
    "Tc (K)": 21.0,
    "cluster": 42
  },
  {
    "formula": "Mo1Sr2Eu1.5Ce1Cu2O10",
    "Tc (K)": 23.0,
    "cluster": 42
  },
  {
    "formula": "Ru0.925Sn0.075Sr2Gd1Cu2O8",
    "Tc (K)": 37.8,
    "cluster": 42
  },
  {
    "formula": "Ru0.975Sn0.025Sr2Gd1Cu2O8",
    "Tc (K)": 36.9,
    "cluster": 42
  },
  {
    "formula": "Ru1Sr2Gd0.9Y0.1Cu2O8",
    "Tc (K)": 32.2,
    "cluster": 42
  },
  {
    "formula": "Ru0.8Sr2Y1Cu2.2O7.8",
    "Tc (K)": 43.0,
    "cluster": 42
  },
  {
    "formula": "Ru0.8Sr2Y1Cu2.2O8.1",
    "Tc (K)": 65.0,
    "cluster": 42
  },
  {
    "formula": "Ru0.9Sr2Er1Cu2O7.8",
    "Tc (K)": 23.0,
    "cluster": 42
  },
  {
    "formula": "Ru0.95Sn0.05Sr2Gd1Cu2O8",
    "Tc (K)": 30.0,
    "cluster": 42
  },
  {
    "formula": "Fe1Sr2Y1Cu2O7.66",
    "Tc (K)": 43.5,
    "cluster": 42
  },
  {
    "formula": "Fe1Sr2Y1Cu2O7.68",
    "Tc (K)": 50.0,
    "cluster": 42
  },
  {
    "formula": "Ru0.99Ti0.01Sr2Gd1Cu2O8",
    "Tc (K)": 36.3,
    "cluster": 42
  },
  {
    "formula": "Ru0.97Ti0.03Sr2Gd1Cu2O8",
    "Tc (K)": 40.3,
    "cluster": 42
  },
  {
    "formula": "Ru0.95Ti0.05Sr2Gd1Cu2O8",
    "Tc (K)": 32.2,
    "cluster": 42
  },
  {
    "formula": "Ru0.925Ti0.075Sr2Gd1Cu2O8",
    "Tc (K)": 29.2,
    "cluster": 42
  },
  {
    "formula": "Ru0.95Rh0.05Sr2Gd1Cu2O8",
    "Tc (K)": 36.3,
    "cluster": 42
  },
  {
    "formula": "Ru0.925Rh0.075Sr2Gd1Cu2O8",
    "Tc (K)": 29.8,
    "cluster": 42
  },
  {
    "formula": "Ru1Sr2Gd1.4Ce0.6Cu2O10",
    "Tc (K)": 45.0,
    "cluster": 42
  },
  {
    "formula": "Ru1Sr2Eu1.4Ce0.6Cu2O10",
    "Tc (K)": 44.0,
    "cluster": 42
  },
  {
    "formula": "Eu1.4Ce0.6Ru1Sr2Cu2O10",
    "Tc (K)": 40.0,
    "cluster": 42
  },
  {
    "formula": "Ru0.99Co0.01Sr2Gd1Cu2O8",
    "Tc (K)": 25.5,
    "cluster": 42
  },
  {
    "formula": "Tb1Sr2Cu2.7Mo0.3O7.15",
    "Tc (K)": 37.0,
    "cluster": 42
  },
  {
    "formula": "Ru1Sr2Gd1.4Ce0.6Cu2O9.54",
    "Tc (K)": 34.0,
    "cluster": 42
  },
  {
    "formula": "Ru0.5Nb0.5Sr2Gd1.4Ce0.6Cu2O9.64",
    "Tc (K)": 30.0,
    "cluster": 42
  },
  {
    "formula": "Ru1Sr2Eu1.5Ce0.5Cu2O9.6",
    "Tc (K)": 33.0,
    "cluster": 42
  },
  {
    "formula": "Ru0.98Ir0.02Sr2Gd1Cu2O8",
    "Tc (K)": 38.0,
    "cluster": 42
  },
  {
    "formula": "Ru0.95Ir0.05Sr2Gd1Cu2O8",
    "Tc (K)": 32.5,
    "cluster": 42
  },
  {
    "formula": "Ru0.9Ir0.1Sr2Gd1Cu2O8",
    "Tc (K)": 22.0,
    "cluster": 42
  },
  {
    "formula": "Y1Sr2Nb0.9Cu2.1O7.9",
    "Tc (K)": 27.0,
    "cluster": 42
  },
  {
    "formula": "Ru0.8Sn0.2Sr2Eu1Cu2O8",
    "Tc (K)": 30.3,
    "cluster": 42
  },
  {
    "formula": "Ru0.6Sn0.4Sr2Eu1Cu2O8",
    "Tc (K)": 24.2,
    "cluster": 42
  },
  {
    "formula": "Mo1Sr2Ho1Cu2O8",
    "Tc (K)": 27.0,
    "cluster": 42
  },
  {
    "formula": "Nb1Sr2Eu1.5Ce0.5Cu2O10",
    "Tc (K)": 30.2,
    "cluster": 42
  },
  {
    "formula": "Nb0.6Ru0.4Sr2Eu1.5Ce0.5Cu2O10",
    "Tc (K)": 37.3,
    "cluster": 42
  },
  {
    "formula": "Nb0.6Ru0.6Sr2Eu1.5Ce0.5Cu2O10",
    "Tc (K)": 41.4,
    "cluster": 42
  },
  {
    "formula": "Ru1Sr2Eu1.5Ce0.5Cu2O10",
    "Tc (K)": 44.3,
    "cluster": 42
  },
  {
    "formula": "Mo1Sr2Y1Cu2O8",
    "Tc (K)": 21.0,
    "cluster": 42
  },
  {
    "formula": "Mo1Sr2Y0.8Ca0.2Cu2O8",
    "Tc (K)": 26.0,
    "cluster": 42
  },
  {
    "formula": "Fe1Sr2Y1Cu2O7.51",
    "Tc (K)": 53.5,
    "cluster": 42
  },
  {
    "formula": "Fe1Sr2Eu1Cu2O7.51",
    "Tc (K)": 22.0,
    "cluster": 42
  },
  {
    "formula": "Fe1Sr2Gd1Cu2O7.58",
    "Tc (K)": 36.5,
    "cluster": 42
  },
  {
    "formula": "Fe1Sr2Er1Cu2O7.5",
    "Tc (K)": 52.0,
    "cluster": 42
  },
  {
    "formula": "Y1Sr2Mo0.25Cu2.75O7.54",
    "Tc (K)": 78.0,
    "cluster": 42
  },
  {
    "formula": "Fe1Sr2Y1Cu2O7.57",
    "Tc (K)": 30.0,
    "cluster": 42
  }
]
