Repository: ZHIXINimd/superconductor-cluster-explorer

File: clusters/cluster43.json
[
  {
    "formula": "Pb0.7Hg0.3Sr2Nd0.3Ca0.7Cu2O6.6",
    "Tc (K)": 90.0,
    "cluster": 43
  },
  {
    "formula": "Bi0.33Hg0.67Sr2Y1Cu2O7",
    "Tc (K)": 74.0,
    "cluster": 43
  },
  {
    "formula": "Bi0.33Hg0.67Sr2Y0.5Ca0.5Cu2O7",
    "Tc (K)": 92.0,
    "cluster": 43
  },
  {
    "formula": "Pb2Sr2Ho0.5Ca0.5Cu2.94Pt0.06O8",
    "Tc (K)": 80.4,
    "cluster": 43
  },
  {
    "formula": "Hg0.8V0.2Ba2Ca1Cu2O6.3",
    "Tc (K)": 115.0,
    "cluster": 43
  },
  {
    "formula": "Hg0.8Mo0.2Ba2Ca1Cu2O6.4",
    "Tc (K)": 127.0,
    "cluster": 43
  },
  {
    "formula": "Hg0.8W0.2Ba2Ca1Cu2O6.4",
    "Tc (K)": 118.0,
    "cluster": 43
  },
  {
    "formula": "Hg0.9W0.1Ba2Ca1Cu2O6.2",
    "Tc (K)": 118.0,
    "cluster": 43
  },
  {
    "formula": "Hg0.8Ti0.2Ba2Ca1Cu2O6.2",
    "Tc (K)": 127.0,
    "cluster": 43
  },
  {
    "formula": "Hg0.8V0.2Ba2Ca2Cu3O8.3",
    "Tc (K)": 120.0,
    "cluster": 43
  },
  {
    "formula": "Hg0.8Mo0.2Ba2Ca2Cu3O8.4",
    "Tc (K)": 129.0,
    "cluster": 43
  },
  {
    "formula": "Hg0.6Ti0.4Ba2Ca2Cu3O8.4",
    "Tc (K)": 128.0,
    "cluster": 43
  },
  {
    "formula": "Hg0.8Bi0.2Ba2Ca2Cu3O8.2",
    "Tc (K)": 130.0,
    "cluster": 43
  },
  {
    "formula": "Hg0.5Pb0.5Ba2Ca4Cu5O12.5",
    "Tc (K)": 110.0,
    "cluster": 43
  },
  {
    "formula": "Hg0.9Pb0.1Ba2Ca2Cu3O8.25",
    "Tc (K)": 118.0,
    "cluster": 43
  },
  {
    "formula": "Hg0.8Pb0.2Ba2Ca2Cu3O8.3",
    "Tc (K)": 125.0,
    "cluster": 43
  },
  {
    "formula": "Hg0.7Pb0.3Ba2Ca2Cu3O8.35",
    "Tc (K)": 130.0,
    "cluster": 43
  },
  {
    "formula": "Hg0.6Pb0.4Ba2Ca2Cu3O8.4",
    "Tc (K)": 120.0,
    "cluster": 43
  },
  {
    "formula": "Hg0.5Pb0.5Ba2Ca2Cu3O8.45",
    "Tc (K)": 103.0,
    "cluster": 43
  },
  {
    "formula": "Hg0.66Pb0.34Ba2Ca1.98Cu2.9O8.4",
    "Tc (K)": 143.0,
    "cluster": 43
  },
  {
    "formula": "Pb0.5Cd0.5Sr1.6Ba0.4Ca0.5Y0.5Cu2O7",
    "Tc (K)": 36.0,
    "cluster": 43
  },
  {
    "formula": "Pb0.5Cd0.5Sr1.5Ba0.5Ca0.5Y0.5Cu2O7",
    "Tc (K)": 49.0,
    "cluster": 43
  },
  {
    "formula": "Hg0.65V0.35Sr2Ca0.55Nd0.45Cu2O6.8",
    "Tc (K)": 67.0,
    "cluster": 43
  },
  {
    "formula": "Hg0.75Ba2.07Ca2.07Cu3.11O8.136",
    "Tc (K)": 132.9,
    "cluster": 43
  },
  {
    "formula": "Hg0.75Ba2.07Ca2.07Cu3.11O8.15",
    "Tc (K)": 134.7,
    "cluster": 43
  },
  {
    "formula": "Hg0.75Ba2.07Ca2.07Cu3.11O8.16",
    "Tc (K)": 134.2,
    "cluster": 43
  },
  {
    "formula": "Hg0.75Ba2.07Ca2.07Cu3.11O8.187",
    "Tc (K)": 135.4,
    "cluster": 43
  },
  {
    "formula": "Hg0.75Ba2.07Ca2.07Cu3.11O8.208",
    "Tc (K)": 135.8,
    "cluster": 43
  },
  {
    "formula": "Hg0.75Ba2.07Ca2.07Cu3.11O8.223",
    "Tc (K)": 133.4,
    "cluster": 43
  },
  {
    "formula": "Hg0.8Bi0.2Sr2Ca2Cu3O8.35",
    "Tc (K)": 102.0,
    "cluster": 43
  },
  {
    "formula": "Hg0.7Bi0.3Sr2Ca2Cu3O8.35",
    "Tc (K)": 107.0,
    "cluster": 43
  },
  {
    "formula": "Hg0.5Bi0.5Sr2Ca2Cu3O8.35",
    "Tc (K)": 107.0,
    "cluster": 43
  },
  {
    "formula": "Hg0.7Bi0.3Sr2Ca2Cu3O8.15",
    "Tc (K)": 108.0,
    "cluster": 43
  },
  {
    "formula": "Hg0.7Bi0.3Sr2Ca2Cu3O8.65",
    "Tc (K)": 104.0,
    "cluster": 43
  },
  {
    "formula": "Hg0.9Pb0.1Ba2Ca2Cu3O8",
    "Tc (K)": 130.0,
    "cluster": 43
  },
  {
    "formula": "Hg0.8Pb0.2Ba2Ca2Cu3O8",
    "Tc (K)": 132.0,
    "cluster": 43
  },
  {
    "formula": "Hg1.4Tl0.6Ba2Y0.9Ca0.1Cu2O7.88",
    "Tc (K)": 37.0,
    "cluster": 43
  },
  {
    "formula": "Hg1.4Tl0.6Ba2Y0.8Ca0.2Cu2O7.83",
    "Tc (K)": 50.0,
    "cluster": 43
  },
  {
    "formula": "Hg1.4Tl0.6Ba2Y0.7Ca0.3Cu2O7.81",
    "Tc (K)": 74.5,
    "cluster": 43
  },
  {
    "formula": "Hg1.4Tl0.6Ba2Y0.6Ca0.4Cu2O7.78",
    "Tc (K)": 84.6,
    "cluster": 43
  },
  {
    "formula": "Hg1.4Tl0.6Ba2Y0.5Ca0.5Cu2O7.74",
    "Tc (K)": 84.0,
    "cluster": 43
  },
  {
    "formula": "Hg1.4Tl0.6Ba2Y0.4Ca0.6Cu2O7.71",
    "Tc (K)": 68.6,
    "cluster": 43
  },
  {
    "formula": "Hg1.4Tl0.6Ba2Y0.3Ca0.7Cu2O7.68",
    "Tc (K)": 66.4,
    "cluster": 43
  },
  {
    "formula": "Hg1.4Tl0.6Ba2Y0.2Ca0.8Cu2O7.66",
    "Tc (K)": 35.3,
    "cluster": 43
  },
  {
    "formula": "Hg1Tl1Ba2Ca1Cu2O8",
    "Tc (K)": 35.0,
    "cluster": 43
  },
  {
    "formula": "Hg1Tl1Ba2Ca2Cu3O10",
    "Tc (K)": 76.0,
    "cluster": 43
  },
  {
    "formula": "Hg1Tl1Ba2Ca3Cu4O12",
    "Tc (K)": 110.0,
    "cluster": 43
  },
  {
    "formula": "Hg1Tl1Ba2Ca4Cu5O14",
    "Tc (K)": 90.0,
    "cluster": 43
  },
  {
    "formula": "Hg0.5Fe0.5Sr2Y0.8Ca0.2Cu2O6.72",
    "Tc (K)": 30.0,
    "cluster": 43
  },
  {
    "formula": "Hg0.5Fe0.5Sr2Y0.7Ca0.3Cu2O6.7",
    "Tc (K)": 24.0,
    "cluster": 43
  },
  {
    "formula": "Hg0.5Fe0.5Sr2Y0.6Ca0.4Cu2O6.7",
    "Tc (K)": 46.0,
    "cluster": 43
  },
  {
    "formula": "Hg0.5Fe0.5Sr2Y0.5Ca0.5Cu2O6.68",
    "Tc (K)": 66.5,
    "cluster": 43
  },
  {
    "formula": "Hg0.5Fe0.5Sr2Y0.4Ca0.6Cu2O6.67",
    "Tc (K)": 77.5,
    "cluster": 43
  },
  {
    "formula": "Hg0.5Fe0.5Sr2Y0.3Ca0.7Cu2O6.65",
    "Tc (K)": 72.5,
    "cluster": 43
  },
  {
    "formula": "Hg0.5Fe0.5Sr2Y0.2Ca0.8Cu2O6.63",
    "Tc (K)": 63.5,
    "cluster": 43
  },
  {
    "formula": "Hg0.8Mn0.2Ba2Ca1Cu2O6.2",
    "Tc (K)": 114.0,
    "cluster": 43
  },
  {
    "formula": "Hg0.8Ge0.2Ba2Ca1Cu2O6.2",
    "Tc (K)": 124.0,
    "cluster": 43
  },
  {
    "formula": "Hg0.8Nd0.2Ba2Ca2Cu3O8.3",
    "Tc (K)": 128.0,
    "cluster": 43
  },
  {
    "formula": "Bi1.7Pb0.3Sr2Ca0.55Y0.45Cu1.94Zn0.06O8",
    "Tc (K)": 41.3,
    "cluster": 43
  },
  {
    "formula": "Bi1.7Pb0.3Sr2Ca0.6Y0.4Cu1.94Zn0.06O8",
    "Tc (K)": 53.5,
    "cluster": 43
  },
  {
    "formula": "Hg0.85Re0.15Ba2Ca2Cu3O8",
    "Tc (K)": 132.9,
    "cluster": 43
  },
  {
    "formula": "Hg0.85Re0.15Ba1.66Sr0.34Ca2Cu3O8",
    "Tc (K)": 131.3,
    "cluster": 43
  },
  {
    "formula": "Hg0.85Re0.15Ba1.6Sr0.4Ca2Cu3O8",
    "Tc (K)": 130.3,
    "cluster": 43
  },
  {
    "formula": "Hg0.85Re0.15Ba1.44Sr0.56Ca2Cu3O8",
    "Tc (K)": 128.7,
    "cluster": 43
  },
  {
    "formula": "Hg0.4Pr1.1Sr2Ca0.5Cu2O7.9",
    "Tc (K)": 76.0,
    "cluster": 43
  },
  {
    "formula": "Hg0.4Pr1.1Sr2Ca0.5Cu2O6.9",
    "Tc (K)": 60.0,
    "cluster": 43
  }
]

File: clusters/cluster44.json
[
  {
    "formula": "Y0.6Eu0.4Ba2Cu3O7",
    "Tc (K)": 92.6,
    "cluster": 44
  },
  {
    "formula": "Y0.2Eu0.8Ba2Cu3O7",
    "Tc (K)": 93.8,
    "cluster": 44
  },
  {
    "formula": "Eu0.9Pr0.1Ba2Cu3O6.95",
    "Tc (K)": 79.45,
    "cluster": 44
  },
  {
    "formula": "Eu0.8Pr0.2Ba2Cu3O6.97",
    "Tc (K)": 57.9,
    "cluster": 44
  },
  {
    "formula": "Eu0.7Pr0.3Ba2Cu3O6.95",
    "Tc (K)": 38.8,
    "cluster": 44
  },
  {
    "formula": "Gd0.9Pr0.1Ba2Cu3O6.95",
    "Tc (K)": 74.3,
    "cluster": 44
  },
  {
    "formula": "Sm1Ba1Sr1Cu3O6.94",
    "Tc (K)": 80.0,
    "cluster": 44
  },
  {
    "formula": "Eu1Ba1Sr1Cu3O6.94",
    "Tc (K)": 80.0,
    "cluster": 44
  },
  {
    "formula": "Gd1Ba1Sr1Cu3O6.94",
    "Tc (K)": 86.0,
    "cluster": 44
  },
  {
    "formula": "Eu1.6Sr1.8Ce0.6Cu3O8.6",
    "Tc (K)": 30.0,
    "cluster": 44
  },
  {
    "formula": "Gd0.85Pr0.15Ba2Cu3O7",
    "Tc (K)": 67.9,
    "cluster": 44
  },
  {
    "formula": "Gd0.95Ba1.95Ca0.1Cu4O8",
    "Tc (K)": 80.0,
    "cluster": 44
  },
  {
    "formula": "Gd1Ba1Sr1Cu3O7",
    "Tc (K)": 82.0,
    "cluster": 44
  },
  {
    "formula": "Gd1Ba1.5Sr0.5Cu3O6.73",
    "Tc (K)": 50.0,
    "cluster": 44
  },
  {
    "formula": "Gd1Ba1.5Sr0.5Cu3O6.93",
    "Tc (K)": 89.0,
    "cluster": 44
  },
  {
    "formula": "Gd1Sr0.1Ba1.9Cu4O8",
    "Tc (K)": 73.5,
    "cluster": 44
  },
  {
    "formula": "Gd1Sr1.8Ba0.2Cu4O8",
    "Tc (K)": 73.1,
    "cluster": 44
  },
  {
    "formula": "Eu1Ba1Sr1Cu3O6.95",
    "Tc (K)": 84.0,
    "cluster": 44
  },
  {
    "formula": "Eu1Ba1Sr0.9Ca0.1Cu3O6.95",
    "Tc (K)": 81.0,
    "cluster": 44
  },
  {
    "formula": "Eu1Ba1Sr0.8Ca0.2Cu3O6.95",
    "Tc (K)": 75.0,
    "cluster": 44
  },
  {
    "formula": "Eu1Ba1Sr0.7Ca0.3Cu3O6.95",
    "Tc (K)": 75.0,
    "cluster": 44
  },
  {
    "formula": "Y0.9Tb0.1Ba2Cu4O8",
    "Tc (K)": 78.0,
    "cluster": 44
  },
  {
    "formula": "Gd0.95Hf0.05Ba2Cu3O6.91",
    "Tc (K)": 86.9,
    "cluster": 44
  },
  {
    "formula": "Gd0.9Hf0.1Ba2Cu3O6.88",
    "Tc (K)": 84.2,
    "cluster": 44
  },
  {
    "formula": "Gd0.85Hf0.15Ba2Cu3O6.84",
    "Tc (K)": 81.8,
    "cluster": 44
  },
  {
    "formula": "Gd0.8Hf0.2Ba2Cu3O6.79",
    "Tc (K)": 79.5,
    "cluster": 44
  },
  {
    "formula": "Y0.75Eu0.25Ba2Cu4O8",
    "Tc (K)": 78.0,
    "cluster": 44
  },
  {
    "formula": "Y0.5Eu0.5Ba2Cu4O8",
    "Tc (K)": 77.0,
    "cluster": 44
  },
  {
    "formula": "Y0.25Eu0.75Ba2Cu4O8",
    "Tc (K)": 75.0,
    "cluster": 44
  },
  {
    "formula": "Eu0.9Pr0.1Ba2Cu3O7",
    "Tc (K)": 68.3,
    "cluster": 44
  },
  {
    "formula": "Eu0.8Pr0.2Ba2Cu3O7",
    "Tc (K)": 63.0,
    "cluster": 44
  },
  {
    "formula": "Eu0.7Pr0.3Ba2Cu3O7",
    "Tc (K)": 53.8,
    "cluster": 44
  },
  {
    "formula": "Eu0.6Pr0.4Ba2Cu3O7",
    "Tc (K)": 37.8,
    "cluster": 44
  },
  {
    "formula": "Eu0.5Pr0.5Ba2Cu3O7",
    "Tc (K)": 26.7,
    "cluster": 44
  },
  {
    "formula": "Eu1Ba2Cu2.95Ga0.05O6.78",
    "Tc (K)": 79.0,
    "cluster": 44
  },
  {
    "formula": "Eu1Ba2Cu2.9Ga0.1O6.74",
    "Tc (K)": 52.0,
    "cluster": 44
  },
  {
    "formula": "Eu1Ba2Cu2.85Ga0.15O6.76",
    "Tc (K)": 43.0,
    "cluster": 44
  },
  {
    "formula": "Eu0.8Pr0.2Ba2Cu4O8",
    "Tc (K)": 63.5,
    "cluster": 44
  },
  {
    "formula": "Eu0.6Pr0.4Ba2Cu4O8",
    "Tc (K)": 40.0,
    "cluster": 44
  },
  {
    "formula": "Eu0.5Pr0.5Ba2Cu4O8",
    "Tc (K)": 27.5,
    "cluster": 44
  },
  {
    "formula": "Y0.9Tb0.1Ba2Cu3O7",
    "Tc (K)": 91.0,
    "cluster": 44
  },
  {
    "formula": "Y0.68Tb0.32Ba2Cu3O7",
    "Tc (K)": 91.0,
    "cluster": 44
  },
  {
    "formula": "Gd1Ba1.5Sr0.5Cu3O6.72",
    "Tc (K)": 32.0,
    "cluster": 44
  },
  {
    "formula": "Gd1Ba1Sr1Cu3O6.93",
    "Tc (K)": 83.0,
    "cluster": 44
  },
  {
    "formula": "Eu0.9Pr0.1Ba2Cu3O6.78",
    "Tc (K)": 83.0,
    "cluster": 44
  },
  {
    "formula": "Eu0.8Pr0.2Ba2Cu3O6.7",
    "Tc (K)": 65.0,
    "cluster": 44
  },
  {
    "formula": "Eu0.7Pr0.3Ba2Cu3O6.66",
    "Tc (K)": 41.0,
    "cluster": 44
  },
  {
    "formula": "Eu1Ba1.9Pr0.1Cu3O6.75",
    "Tc (K)": 73.0,
    "cluster": 44
  },
  {
    "formula": "Eu1Ba1.8Pr0.2Cu3O6.69",
    "Tc (K)": 46.0,
    "cluster": 44
  },
  {
    "formula": "Eu0.6Pr0.4Ba1.7Sr0.3Cu3O6.93",
    "Tc (K)": 28.0,
    "cluster": 44
  },
  {
    "formula": "Eu0.6Pr0.4Ba1.6Sr0.4Cu3O7",
    "Tc (K)": 29.0,
    "cluster": 44
  },
  {
    "formula": "Eu0.6Pr0.4Ba1.5Sr0.5Cu3O6.89",
    "Tc (K)": 34.0,
    "cluster": 44
  },
  {
    "formula": "Eu1Ba1.5Pr0.3Sr0.2Cu3O6.81",
    "Tc (K)": 28.0,
    "cluster": 44
  },
  {
    "formula": "Eu1Ba1.4Pr0.3Sr0.3Cu3O6.92",
    "Tc (K)": 29.0,
    "cluster": 44
  },
  {
    "formula": "Eu1Ba1.3Pr0.3Sr0.4Cu3O7",
    "Tc (K)": 30.0,
    "cluster": 44
  },
  {
    "formula": "Eu1Ba1.2Pr0.3Sr0.5Cu3O6.89",
    "Tc (K)": 32.0,
    "cluster": 44
  },
  {
    "formula": "Eu0.9Sr0.1Ba1.6Pr0.1Cu3O6.58",
    "Tc (K)": 32.0,
    "cluster": 44
  },
  {
    "formula": "Eu0.8Sr0.2Ba1.6Pr0.1Cu3O6.78",
    "Tc (K)": 51.0,
    "cluster": 44
  },
  {
    "formula": "Eu0.7Sr0.3Ba1.6Pr0.1Cu3O6.91",
    "Tc (K)": 54.0,
    "cluster": 44
  },
  {
    "formula": "Eu0.6Sr0.4Ba1.6Pr0.1Cu3O7.06",
    "Tc (K)": 50.0,
    "cluster": 44
  },
  {
    "formula": "Eu0.5Sr0.5Ba1.6Pr0.1Cu3O7.07",
    "Tc (K)": 42.0,
    "cluster": 44
  },
  {
    "formula": "Eu0.7Ca0.3Ba2Cu3O6.13",
    "Tc (K)": 26.0,
    "cluster": 44
  },
  {
    "formula": "Gd1Ba1.75Pr0.25Cu3O7.06",
    "Tc (K)": 39.2,
    "cluster": 44
  },
  {
    "formula": "Ba1.34Eu2Ce0.66Cu3O9.02",
    "Tc (K)": 25.0,
    "cluster": 44
  },
  {
    "formula": "Gd1Ba1Sr1Cu3O6.9371",
    "Tc (K)": 76.5,
    "cluster": 44
  }
]

File: clusters/cluster45.json
[
  {
    "formula": "Y1Ba2Cu2.85Fe0.15O7",
    "Tc (K)": 51.0,
    "cluster": 45
  },
  {
    "formula": "Y1Ba2Cu2.97Fe0.03O7",
    "Tc (K)": 82.0,
    "cluster": 45
  },
  {
    "formula": "Y1Ba2Cu2.94Fe0.06O7",
    "Tc (K)": 60.0,
    "cluster": 45
  },
  {
    "formula": "Y1Ba2Cu2.88Fe0.12O7",
    "Tc (K)": 54.0,
    "cluster": 45
  },
  {
    "formula": "Y1Ba2Cu2.697Mn0.303O6.9",
    "Tc (K)": 63.0,
    "cluster": 45
  },
  {
    "formula": "Y1Ba2Cu2.844Fe0.156O7",
    "Tc (K)": 57.0,
    "cluster": 45
  },
  {
    "formula": "Y1Ba2.01Cu2.806Cr0.194O7.3",
    "Tc (K)": 62.0,
    "cluster": 45
  },
  {
    "formula": "Y1Ba2Cu2.98Fe0.02O6.93",
    "Tc (K)": 91.8,
    "cluster": 45
  },
  {
    "formula": "Y1Ba2Cu2.95Fe0.05O6.92",
    "Tc (K)": 91.8,
    "cluster": 45
  },
  {
    "formula": "Y1Ba2Cu2.9Fe0.1O6.92",
    "Tc (K)": 76.0,
    "cluster": 45
  },
  {
    "formula": "Y1Ba2Cu2.8Fe0.2O6.93",
    "Tc (K)": 49.0,
    "cluster": 45
  },
  {
    "formula": "Y1Ba2Cu2.955Fe0.045O6.89",
    "Tc (K)": 72.0,
    "cluster": 45
  },
  {
    "formula": "Y1Ba2Cu2.82Fe0.18O7",
    "Tc (K)": 74.0,
    "cluster": 45
  },
  {
    "formula": "Y1Ba2Cu2.955Fe0.045O6.93",
    "Tc (K)": 91.4,
    "cluster": 45
  },
  {
    "formula": "Y1Ba2Cu2.835Fe0.165O6.98",
    "Tc (K)": 69.3,
    "cluster": 45
  },
  {
    "formula": "Y1Ba2Cu2.8Fe0.2O6.76",
    "Tc (K)": 27.8,
    "cluster": 45
  },
  {
    "formula": "Y1Ba2Cu2.8Fe0.2O6.8",
    "Tc (K)": 43.9,
    "cluster": 45
  },
  {
    "formula": "Y1Ba2Cu2.8Fe0.2O6.85",
    "Tc (K)": 57.7,
    "cluster": 45
  },
  {
    "formula": "Y1Ba2Cu2.8Fe0.2O6.9",
    "Tc (K)": 58.8,
    "cluster": 45
  },
  {
    "formula": "Y1Ba2Cu2.9Fe0.1O6.64",
    "Tc (K)": 20.5,
    "cluster": 45
  },
  {
    "formula": "Y1Ba2Cu2.9Fe0.1O6.7",
    "Tc (K)": 28.5,
    "cluster": 45
  },
  {
    "formula": "Y1Ba2Cu2.9Fe0.1O6.75",
    "Tc (K)": 37.4,
    "cluster": 45
  },
  {
    "formula": "Y1Ba2Cu2.9Fe0.1O6.8",
    "Tc (K)": 53.1,
    "cluster": 45
  },
  {
    "formula": "Y1Ba2Cu2.9Fe0.1O6.85",
    "Tc (K)": 63.8,
    "cluster": 45
  },
  {
    "formula": "Y1Ba2Cu2.9Fe0.1O6.9",
    "Tc (K)": 74.9,
    "cluster": 45
  },
  {
    "formula": "Y1Ba2Cu2.95Fe0.05O6.6",
    "Tc (K)": 26.2,
    "cluster": 45
  },
  {
    "formula": "Y1Ba2Cu2.95Fe0.05O6.64",
    "Tc (K)": 37.4,
    "cluster": 45
  },
  {
    "formula": "Y1Ba2Cu2.95Fe0.05O6.69",
    "Tc (K)": 43.5,
    "cluster": 45
  },
  {
    "formula": "Y1Ba2Cu2.95Fe0.05O6.73",
    "Tc (K)": 52.7,
    "cluster": 45
  },
  {
    "formula": "Y1Ba2Cu2.95Fe0.05O6.79",
    "Tc (K)": 67.6,
    "cluster": 45
  },
  {
    "formula": "Y1Ba2Cu2.95Fe0.05O6.84",
    "Tc (K)": 76.4,
    "cluster": 45
  },
  {
    "formula": "Y1Ba2Cu2.95Fe0.05O6.9",
    "Tc (K)": 88.7,
    "cluster": 45
  },
  {
    "formula": "Er1Ba2Cu2.82Ni0.18O7",
    "Tc (K)": 65.0,
    "cluster": 45
  },
  {
    "formula": "Y1Ba2Cu2.94Fe0.06O6.85",
    "Tc (K)": 85.0,
    "cluster": 45
  },
  {
    "formula": "Y1Ba2Cu2.91Fe0.09O6.83",
    "Tc (K)": 60.0,
    "cluster": 45
  },
  {
    "formula": "Y1Ba2Cu2.85Fe0.15O7.02",
    "Tc (K)": 76.0,
    "cluster": 45
  },
  {
    "formula": "Y1Ba2Cu3.975Fe0.025O8",
    "Tc (K)": 64.6,
    "cluster": 45
  },
  {
    "formula": "Y1Ba2Cu3.987Fe0.013O8",
    "Tc (K)": 70.3,
    "cluster": 45
  },
  {
    "formula": "Y1Ba2Cu3.925Fe0.075O8",
    "Tc (K)": 44.2,
    "cluster": 45
  },
  {
    "formula": "Y1Ba2Cu3.96Fe0.04O8",
    "Tc (K)": 64.6,
    "cluster": 45
  },
  {
    "formula": "Y1Ba2Cu3.92Fe0.08O8",
    "Tc (K)": 50.4,
    "cluster": 45
  },
  {
    "formula": "Y1Ba2Cu2.82Fe0.18O6.95",
    "Tc (K)": 75.6,
    "cluster": 45
  },
  {
    "formula": "Y1Ba2Cu2.82Fe0.18O6.895",
    "Tc (K)": 87.7,
    "cluster": 45
  },
  {
    "formula": "Y1Ba2Cu2.94Fe0.06O6.89",
    "Tc (K)": 87.5,
    "cluster": 45
  },
  {
    "formula": "Y1Ba2Cu2.94Fe0.06O6.954",
    "Tc (K)": 76.6,
    "cluster": 45
  },
  {
    "formula": "Y1Ba2Cu2.9Fe0.1O7",
    "Tc (K)": 80.5,
    "cluster": 45
  },
  {
    "formula": "Y1Ba2Cu2.9Fe0.1O6.72",
    "Tc (K)": 33.0,
    "cluster": 45
  },
  {
    "formula": "Y1Ba2Cu3.84Fe0.16O8",
    "Tc (K)": 38.6,
    "cluster": 45
  },
  {
    "formula": "Y1Ba2Cu2.98Fe0.02O7",
    "Tc (K)": 90.7,
    "cluster": 45
  },
  {
    "formula": "Y1Ba2Cu2.93Fe0.03O7",
    "Tc (K)": 90.1,
    "cluster": 45
  },
  {
    "formula": "Y1Ba2Cu2.92Fe0.08O7",
    "Tc (K)": 86.2,
    "cluster": 45
  },
  {
    "formula": "Y1Ba2Cu2.8Cr0.2O7",
    "Tc (K)": 87.5,
    "cluster": 45
  },
  {
    "formula": "Y1Ba2Cu3.98Fe0.02O8",
    "Tc (K)": 70.5,
    "cluster": 45
  },
  {
    "formula": "Y1Ba2Cu3.88Fe0.12O8",
    "Tc (K)": 48.05,
    "cluster": 45
  },
  {
    "formula": "Y1Ba2Cu3.8Fe0.2O8",
    "Tc (K)": 64.0,
    "cluster": 45
  },
  {
    "formula": "Er1Ba2Cu2.94Co0.06O6.8",
    "Tc (K)": 73.0,
    "cluster": 45
  },
  {
    "formula": "Er1Ba2Cu2.76Co0.24O6.75",
    "Tc (K)": 31.0,
    "cluster": 45
  },
  {
    "formula": "Er1Ba2Cu2.82Co0.18O6.74",
    "Tc (K)": 34.0,
    "cluster": 45
  },
  {
    "formula": "Nd1Ba2Cu2.95Ga0.05O6.59",
    "Tc (K)": 53.0,
    "cluster": 45
  },
  {
    "formula": "Nd1Ba2Cu2.9Ga0.1O6.61",
    "Tc (K)": 38.0,
    "cluster": 45
  },
  {
    "formula": "Nd1Ba2Cu2.85Ga0.15O6.62",
    "Tc (K)": 23.0,
    "cluster": 45
  },
  {
    "formula": "Er1Ba2Cu2.95Ga0.05O6.75",
    "Tc (K)": 90.0,
    "cluster": 45
  },
  {
    "formula": "Er1Ba2Cu2.9Ga0.1O6.78",
    "Tc (K)": 86.0,
    "cluster": 45
  },
  {
    "formula": "Er1Ba2Cu2.85Ga0.15O6.69",
    "Tc (K)": 82.0,
    "cluster": 45
  },
  {
    "formula": "Dy1Ba2Cu2.95Ga0.05O6.69",
    "Tc (K)": 83.0,
    "cluster": 45
  },
  {
    "formula": "Dy1Ba2Cu2.9Ga0.1O6.7",
    "Tc (K)": 68.0,
    "cluster": 45
  },
  {
    "formula": "Dy1Ba2Cu2.8Ga0.2O6.78",
    "Tc (K)": 50.0,
    "cluster": 45
  },
  {
    "formula": "Dy1Ba2Cu2.7Ga0.3O6.77",
    "Tc (K)": 39.0,
    "cluster": 45
  },
  {
    "formula": "Y1Ba2Cu2.94Fe0.06O6.929",
    "Tc (K)": 85.0,
    "cluster": 45
  },
  {
    "formula": "Y1Ba2Cu2.9Fe0.1O6.929",
    "Tc (K)": 71.0,
    "cluster": 45
  },
  {
    "formula": "Y1Ba2Cu2.84Fe0.16O6.959",
    "Tc (K)": 53.0,
    "cluster": 45
  },
  {
    "formula": "Y1Ba2Cu2.94Fe0.06O7.254",
    "Tc (K)": 91.0,
    "cluster": 45
  },
  {
    "formula": "Y1Ba2Cu2.9Fe0.1O7.293",
    "Tc (K)": 87.0,
    "cluster": 45
  },
  {
    "formula": "Y1Ba2Cu2.84Fe0.16O7.303",
    "Tc (K)": 85.0,
    "cluster": 45
  },
  {
    "formula": "Sm1Ba2Cu2.98Fe0.02O6.76",
    "Tc (K)": 84.0,
    "cluster": 45
  },
  {
    "formula": "Sm1Ba2Cu2.9Fe0.1O6.89",
    "Tc (K)": 66.0,
    "cluster": 45
  },
  {
    "formula": "Dy1Ba2Cu2.98Fe0.02O6.88",
    "Tc (K)": 88.0,
    "cluster": 45
  },
  {
    "formula": "Dy1Ba2Cu2.96Fe0.04O6.89",
    "Tc (K)": 82.0,
    "cluster": 45
  },
  {
    "formula": "Dy1Ba2Cu2.94Fe0.06O6.88",
    "Tc (K)": 78.0,
    "cluster": 45
  },
  {
    "formula": "Dy1Ba2Cu2.9Fe0.1O6.84",
    "Tc (K)": 70.0,
    "cluster": 45
  },
  {
    "formula": "Dy1Ba2Cu2.8Fe0.2O6.93",
    "Tc (K)": 58.0,
    "cluster": 45
  },
  {
    "formula": "Sm1Ba2Cu2.96Ni0.04O6.88",
    "Tc (K)": 83.0,
    "cluster": 45
  },
  {
    "formula": "Sm1Ba2Cu2.7Ni0.3O6.97",
    "Tc (K)": 24.0,
    "cluster": 45
  },
  {
    "formula": "Dy1Ba2Cu2.96Ni0.04O6.73",
    "Tc (K)": 82.0,
    "cluster": 45
  },
  {
    "formula": "Dy1Ba2Cu2.94Ni0.06O6.72",
    "Tc (K)": 81.0,
    "cluster": 45
  },
  {
    "formula": "Dy1Ba2Cu2.9Ni0.1O6.74",
    "Tc (K)": 67.0,
    "cluster": 45
  },
  {
    "formula": "Dy1Ba2Cu2.8Ni0.2O6.83",
    "Tc (K)": 63.0,
    "cluster": 45
  },
  {
    "formula": "Dy1Ba2Cu2.6Ni0.4O6.83",
    "Tc (K)": 31.0,
    "cluster": 45
  },
  {
    "formula": "Er1Ba2Cu2.97Fe0.03O6.94",
    "Tc (K)": 88.0,
    "cluster": 45
  },
  {
    "formula": "Er1Ba2Cu2.91Fe0.09O6.96",
    "Tc (K)": 83.0,
    "cluster": 45
  },
  {
    "formula": "Y1Ba2Cu3.96Mn0.04O8",
    "Tc (K)": 62.8,
    "cluster": 45
  },
  {
    "formula": "Y1Ba2Cu3.92Mn0.08O8",
    "Tc (K)": 41.6,
    "cluster": 45
  },
  {
    "formula": "Y0.8Pr0.2Ba2Cu3.975Fe0.025O8",
    "Tc (K)": 46.0,
    "cluster": 45
  },
  {
    "formula": "Y0.8Pr0.2Ba2Cu3.95Fe0.05O8",
    "Tc (K)": 33.0,
    "cluster": 45
  },
  {
    "formula": "Fe0.5Ba2Dy1Cu2.5O7.52",
    "Tc (K)": 75.0,
    "cluster": 45
  },
  {
    "formula": "Fe0.5Ba2Ho1Cu2.5O7.49",
    "Tc (K)": 76.0,
    "cluster": 45
  },
  {
    "formula": "Fe0.5Ba2Tm1Cu2.5O7.43",
    "Tc (K)": 60.0,
    "cluster": 45
  }
]

File: clusters/cluster46.json
[
  {
    "formula": "Bi0.7Pb0.3Sr1Ca1Cu1.8O6",
    "Tc (K)": 73.0,
    "cluster": 46
  },
  {
    "formula": "Bi1.6Pb0.3Sb0.1Sr2Ca2Cu3O10",
    "Tc (K)": 109.0,
    "cluster": 46
  },
  {
    "formula": "Bi1.7Pb0.3Sr2Ca0.7Y0.3Cu2O8.25",
    "Tc (K)": 71.0,
    "cluster": 46
  },
  {
    "formula": "Bi1.7Pb0.3Sr2Ca0.7Y0.3Cu2O8.26",
    "Tc (K)": 73.0,
    "cluster": 46
  },
  {
    "formula": "Tl0.5Pb0.5Sr2Ca1Cu2O7",
    "Tc (K)": 85.0,
    "cluster": 46
  },
  {
    "formula": "Bi1.8Pb0.4Sr1.85Ca2.05Cu3O10.26",
    "Tc (K)": 107.0,
    "cluster": 46
  },
  {
    "formula": "Bi1Pb1Sr2Y0.65Ca0.35Cu2O8",
    "Tc (K)": 76.0,
    "cluster": 46
  },
  {
    "formula": "Bi1Pb1Sr2Y0.6Ca0.4Cu2O8",
    "Tc (K)": 83.0,
    "cluster": 46
  },
  {
    "formula": "Bi1Pb1Sr2Y0.5Ca0.5Cu2O8",
    "Tc (K)": 85.0,
    "cluster": 46
  },
  {
    "formula": "Bi1Pb1Sr2Y0.4Ca0.6Cu2O8",
    "Tc (K)": 79.5,
    "cluster": 46
  },
  {
    "formula": "Bi1Pb1Sr2Y0.3Ca0.7Cu2O8",
    "Tc (K)": 75.0,
    "cluster": 46
  },
  {
    "formula": "Bi1.8Pb0.2Sr1.8Ca1Nd0.2Cu2O8.2",
    "Tc (K)": 86.0,
    "cluster": 46
  },
  {
    "formula": "Bi1.8Pb0.2Sr2Ca0.8Nd0.2Cu2O8.21",
    "Tc (K)": 87.0,
    "cluster": 46
  },
  {
    "formula": "Bi1.6Pb0.4Sr1.6Ca1Nd0.4Cu2O8.17",
    "Tc (K)": 79.0,
    "cluster": 46
  },
  {
    "formula": "Bi1.6Pb0.4Sr2Ca0.6Nd0.4Cu2O8.26",
    "Tc (K)": 85.0,
    "cluster": 46
  },
  {
    "formula": "Bi1.4Pb0.6Sr1.4Ca1Nd0.6Cu2O8.22",
    "Tc (K)": 25.0,
    "cluster": 46
  },
  {
    "formula": "Bi1.4Pb0.6Sr2Ca0.4Nd0.6Cu2O8.24",
    "Tc (K)": 65.0,
    "cluster": 46
  },
  {
    "formula": "Bi1.6Pb0.4Sr1.8Ca1Nd0.2Cu2O8.11",
    "Tc (K)": 87.0,
    "cluster": 46
  },
  {
    "formula": "Bi1.6Pb0.4Sr2Ca0.8Nd0.2Cu2O8.16",
    "Tc (K)": 87.0,
    "cluster": 46
  },
  {
    "formula": "Bi1.4Pb0.6Sr2Ca1.9Ga0.1Cu3O7",
    "Tc (K)": 104.4,
    "cluster": 46
  },
  {
    "formula": "Bi1.4Pb0.6Sr2Ca1.7Ga0.3Cu3O7",
    "Tc (K)": 67.4,
    "cluster": 46
  },
  {
    "formula": "Bi1.4Pb0.6Sr2Ca1.6Ga0.4Cu3O7",
    "Tc (K)": 69.4,
    "cluster": 46
  },
  {
    "formula": "Bi1.4Pb0.6Sr2Ca1.4Ga0.6Cu3O7",
    "Tc (K)": 70.6,
    "cluster": 46
  },
  {
    "formula": "Bi1.4Pb0.6Sr2Ca1.2Ga0.8Cu3O7",
    "Tc (K)": 67.7,
    "cluster": 46
  },
  {
    "formula": "Bi1.8Ga0.2Sr1.8Ca1.2Cu2O8",
    "Tc (K)": 56.5,
    "cluster": 46
  },
  {
    "formula": "Bi1.5Ga0.5Sr1.8Ca1.2Cu2O8",
    "Tc (K)": 41.0,
    "cluster": 46
  },
  {
    "formula": "Bi1Ga1Sr1.8Ca1.2Cu2O8",
    "Tc (K)": 24.8,
    "cluster": 46
  },
  {
    "formula": "Tl0.5Pb0.5Sr1.6Ca2.4Cu3O9",
    "Tc (K)": 113.0,
    "cluster": 46
  },
  {
    "formula": "Tl0.7Pb0.3Ca1Sr2Cu2O7",
    "Tc (K)": 31.0,
    "cluster": 46
  },
  {
    "formula": "Tl0.5Pb0.5Ca1Sr2Cu2O7",
    "Tc (K)": 84.5,
    "cluster": 46
  },
  {
    "formula": "Tl0.75Pb0.25Ca1Sr2Cu2O7",
    "Tc (K)": 80.0,
    "cluster": 46
  },
  {
    "formula": "Bi1.9Pb0.1Sr2Ca1Cu2O8.2",
    "Tc (K)": 73.5,
    "cluster": 46
  },
  {
    "formula": "Tl0.6Pb0.2Bi0.2Sr1.8Ba0.2Ca2Cu3O9",
    "Tc (K)": 122.0,
    "cluster": 46
  },
  {
    "formula": "Bi2Sr2Ca1Cu1.99Fe0.01O8",
    "Tc (K)": 74.1,
    "cluster": 46
  },
  {
    "formula": "Bi2Sr2Ca1Cu1.98Fe0.02O8",
    "Tc (K)": 71.5,
    "cluster": 46
  },
  {
    "formula": "Bi2Sr2Ca1Cu1.96Fe0.04O8",
    "Tc (K)": 65.7,
    "cluster": 46
  },
  {
    "formula": "Tl0.5Pb0.5Sr2Ca2Cu3O9",
    "Tc (K)": 115.0,
    "cluster": 46
  },
  {
    "formula": "Pb2Sr2Ho0.05Ca0.5Cu2.994Al0.006O8",
    "Tc (K)": 76.4,
    "cluster": 46
  },
  {
    "formula": "Pb2Sr2Ho0.5Ca0.5Cu2.982Al0.018O8",
    "Tc (K)": 63.6,
    "cluster": 46
  },
  {
    "formula": "Pb2Sr2Ho0.5Ca0.5Cu2.97Al0.03O8",
    "Tc (K)": 59.1,
    "cluster": 46
  },
  {
    "formula": "Pb2Sr2Ho0.5Ca0.5Cu2.94Al0.06O8",
    "Tc (K)": 51.8,
    "cluster": 46
  },
  {
    "formula": "Bi1.6Pb0.4Sr2Ca2Cu3O10.11",
    "Tc (K)": 105.3,
    "cluster": 46
  },
  {
    "formula": "Bi1.6Pb0.35V0.05Sr2Ca2Cu3O10.12",
    "Tc (K)": 103.7,
    "cluster": 46
  },
  {
    "formula": "Bi1.6Pb0.3Sr2Ca2Cu3V0.1O10.12",
    "Tc (K)": 102.5,
    "cluster": 46
  },
  {
    "formula": "Bi0.16Pb0.4Sr2Ca2Cu3O10.11",
    "Tc (K)": 105.3,
    "cluster": 46
  },
  {
    "formula": "Bi0.16Pb0.35V0.05Sr2Ca2Cu3O10.12",
    "Tc (K)": 103.7,
    "cluster": 46
  },
  {
    "formula": "Bi0.16Pb0.3V0.1Sr2Ca2Cu3O10.12",
    "Tc (K)": 102.5,
    "cluster": 46
  },
  {
    "formula": "Bi1.7Pb0.3Sr2Ca1Cu2O8.05",
    "Tc (K)": 80.5,
    "cluster": 46
  },
  {
    "formula": "Bi1.7Pb0.3Sr2Ca0.99Nd0.01Cu2O8.03",
    "Tc (K)": 82.5,
    "cluster": 46
  },
  {
    "formula": "Bi1.7Pb0.3Sr2Ca0.98Nd0.02Cu2O8.05",
    "Tc (K)": 80.89,
    "cluster": 46
  },
  {
    "formula": "Bi1.7Pb0.3Sr2Ca0.96Y0.04Cu2O8.06",
    "Tc (K)": 78.5,
    "cluster": 46
  },
  {
    "formula": "Bi1.7Pb0.3Sr2Ca0.94Nd0.06Cu2O8.1",
    "Tc (K)": 81.27,
    "cluster": 46
  },
  {
    "formula": "Bi1.7Pb0.3Sr2Ca0.92Nd0.08Cu2O8.16",
    "Tc (K)": 84.11,
    "cluster": 46
  },
  {
    "formula": "Bi1.7Pb0.3Sr2Ca0.9Nd0.1Cu2O8.27",
    "Tc (K)": 76.67,
    "cluster": 46
  },
  {
    "formula": "Bi1.8Pb0.2Sr2Ca1Cu1.98Fe0.02O8",
    "Tc (K)": 54.8,
    "cluster": 46
  },
  {
    "formula": "Bi1.8Pb0.2Sr2Ca1Cu1.96Fe0.04O8",
    "Tc (K)": 48.5,
    "cluster": 46
  },
  {
    "formula": "Bi1.8Pb0.2Sr2Ca1Cu1.92Fe0.08O8",
    "Tc (K)": 33.8,
    "cluster": 46
  },
  {
    "formula": "Bi1.8Pb0.2Sr2Ca1Cu1.88Fe0.12O8",
    "Tc (K)": 30.9,
    "cluster": 46
  },
  {
    "formula": "Bi1.8Pb0.2Sr2Ca1Cu1.84Fe0.16O8",
    "Tc (K)": 26.1,
    "cluster": 46
  },
  {
    "formula": "Bi1.8Pb0.2Sr2Ca1Cu1.96Co0.04O8",
    "Tc (K)": 50.7,
    "cluster": 46
  },
  {
    "formula": "Bi1.8Pb0.2Sr2Ca1Cu1.94Co0.06O8",
    "Tc (K)": 48.6,
    "cluster": 46
  },
  {
    "formula": "Bi1.8Pb0.2Sr2Ca1Cu1.92Co0.08O8",
    "Tc (K)": 43.0,
    "cluster": 46
  },
  {
    "formula": "Bi1.8Pb0.2Sr2Ca1Cu1.88Co0.12O8",
    "Tc (K)": 38.8,
    "cluster": 46
  },
  {
    "formula": "Bi1.8Pb0.2Sr2Ca1Cu1.84Co0.16O8",
    "Tc (K)": 35.8,
    "cluster": 46
  },
  {
    "formula": "Tl0.8Bi0.2Ba2Ca2Cu3O9",
    "Tc (K)": 116.0,
    "cluster": 46
  },
  {
    "formula": "Bi1.6Pb0.4Sr2Cu3Ca2O10.11",
    "Tc (K)": 84.0,
    "cluster": 46
  },
  {
    "formula": "Bi1.6Pb0.4Sr2Cu3Ca2O10.08",
    "Tc (K)": 60.0,
    "cluster": 46
  },
  {
    "formula": "Bi1.6Pb0.4Sr2Cu3Ca2O10.04",
    "Tc (K)": 45.0,
    "cluster": 46
  },
  {
    "formula": "Bi1.6Pb0.4Sr2Ca2Cu3O10.34",
    "Tc (K)": 67.1,
    "cluster": 46
  },
  {
    "formula": "Bi1.6Pb0.4Sr2Ca2Cu3O10.24",
    "Tc (K)": 73.3,
    "cluster": 46
  },
  {
    "formula": "Bi1.6Pb0.4Sr2Ca2Cu3O10.07",
    "Tc (K)": 102.3,
    "cluster": 46
  },
  {
    "formula": "Bi1.6Pb0.4Sr2Ca2Cu3O9.91",
    "Tc (K)": 104.4,
    "cluster": 46
  },
  {
    "formula": "Bi1.8Pb0.2Sr2Ca1Cu2O8",
    "Tc (K)": 67.0,
    "cluster": 46
  },
  {
    "formula": "Bi2Sr2Ca1Cu1.988Ni0.012O8",
    "Tc (K)": 92.55,
    "cluster": 46
  },
  {
    "formula": "Tl0.5Pb0.5Sr1.84Nd0.16Ca1Cu2O7",
    "Tc (K)": 102.0,
    "cluster": 46
  },
  {
    "formula": "Bi1.65Pb0.35Sr2Ca2Cu3O10",
    "Tc (K)": 108.6,
    "cluster": 46
  },
  {
    "formula": "Bi1.7Pb0.3Sr2Ca2Cu3O10",
    "Tc (K)": 106.5,
    "cluster": 46
  },
  {
    "formula": "Bi1.8Pb0.3Sr2Ca2Cu3O10",
    "Tc (K)": 109.0,
    "cluster": 46
  },
  {
    "formula": "Tl1Bi1Sr2Ca1Cu2O7",
    "Tc (K)": 86.0,
    "cluster": 46
  },
  {
    "formula": "Tl0.5Pb0.5Sr2Ca0.9Y0.1Cu2O7",
    "Tc (K)": 99.3,
    "cluster": 46
  },
  {
    "formula": "Tl0.5Pb0.5Sr2Ca0.8Y0.2Cu2O7",
    "Tc (K)": 105.2,
    "cluster": 46
  },
  {
    "formula": "Tl0.5Pb0.5Sr2Ca0.65Y0.35Cu2O7",
    "Tc (K)": 92.0,
    "cluster": 46
  },
  {
    "formula": "Bi2Sr2Ca1Cu1.98Ni0.02O8",
    "Tc (K)": 78.0,
    "cluster": 46
  },
  {
    "formula": "Bi2Sr2Ca1Cu1.97Ni0.03O8",
    "Tc (K)": 77.0,
    "cluster": 46
  },
  {
    "formula": "Bi2Sr2Ca1Cu1.952Ni0.048O8",
    "Tc (K)": 74.0,
    "cluster": 46
  },
  {
    "formula": "Bi2.1Sr1.8Ca1Cu1.96Co0.04O8",
    "Tc (K)": 73.0,
    "cluster": 46
  },
  {
    "formula": "Bi2.1Sr1.8Ca1Cu1.982Zn0.018O8",
    "Tc (K)": 83.0,
    "cluster": 46
  },
  {
    "formula": "Bi1.7Pb0.3Sr2Ca0.5Y0.5Cu2O8",
    "Tc (K)": 41.3,
    "cluster": 46
  },
  {
    "formula": "Bi1.7Pb0.3Sr2Ca0.6Y0.4Cu2O8",
    "Tc (K)": 63.5,
    "cluster": 46
  },
  {
    "formula": "Bi1.7Pb0.3Sr2Ca0.8Y0.2Cu2O8",
    "Tc (K)": 69.7,
    "cluster": 46
  },
  {
    "formula": "Bi1.7Pb0.3Sr2Ca1Cu2O8",
    "Tc (K)": 80.0,
    "cluster": 46
  },
  {
    "formula": "Bi0.8Pb0.1S0.1Sr2Ca0.7Nd0.3Cu2O6.95",
    "Tc (K)": 75.0,
    "cluster": 46
  },
  {
    "formula": "Bi0.6Pb0.2S0.2Sr2Ca0.7Nd0.3Cu2O6.95",
    "Tc (K)": 80.0,
    "cluster": 46
  },
  {
    "formula": "Bi0.5Pb0.25S0.25Sr2Ca0.7Nd0.3Cu2O6.97",
    "Tc (K)": 75.0,
    "cluster": 46
  },
  {
    "formula": "Bi0.2Pb0.4S0.4Sr2Ca0.7Nd0.3Cu2O6.99",
    "Tc (K)": 78.0,
    "cluster": 46
  },
  {
    "formula": "Bi1Pb1Sr2Ca2Cu3O10",
    "Tc (K)": 103.5,
    "cluster": 46
  },
  {
    "formula": "Bi1.4Pb0.6Sr2Ca1Cu2O8",
    "Tc (K)": 91.0,
    "cluster": 46
  },
  {
    "formula": "Bi1.2Pb0.8Sr2Ca1Cu2O8",
    "Tc (K)": 93.0,
    "cluster": 46
  },
  {
    "formula": "Tl0.5Pb0.5Sr2Ca1Cu2.98Co0.02O7",
    "Tc (K)": 65.0,
    "cluster": 46
  },
  {
    "formula": "Tl0.5Pb0.5Sr2Ca1Cu2.95Co0.05O7",
    "Tc (K)": 53.0,
    "cluster": 46
  },
  {
    "formula": "Tl0.5Pb0.5Sr2Ca1Cu2.98Ni0.02O7",
    "Tc (K)": 63.5,
    "cluster": 46
  },
  {
    "formula": "Tl0.5Pb0.5Sr2Ca1Cu2.95Ni0.05O7",
    "Tc (K)": 50.0,
    "cluster": 46
  },
  {
    "formula": "Tl0.5Pb0.5Sr2Ca1Cu2.98Zn0.02O7",
    "Tc (K)": 71.0,
    "cluster": 46
  },
  {
    "formula": "Tl0.5Pb0.5Sr2Ca1Cu2.95Zn0.05O7",
    "Tc (K)": 73.0,
    "cluster": 46
  },
  {
    "formula": "Tl2Ba2Ca1Cu1.98Fe0.02O8",
    "Tc (K)": 106.0,
    "cluster": 46
  },
  {
    "formula": "Tl2Ba2Ca0.9Ce0.1Cu1.98Fe0.02O8",
    "Tc (K)": 99.0,
    "cluster": 46
  },
  {
    "formula": "Bi1.6Pb0.4Sr2Ca2Cu3O10",
    "Tc (K)": 108.0,
    "cluster": 46
  }
]
